Repository: gadamc/ppm_characteristics

# NV- PPM Sample Characteristic

This repository contains data, and Jupyter notebooks of measurements related to 
a particular NV- diamond sample I've been working with. 

The sample was created by Nicholas Yama and contains PPM levels of nitrogen.

File: oct24 - rf-power-broadening-w-podmr/rf_power_broadening-post-data-analysis.ipynb
# RF Power Broadening in PPM Sample

The following demonstrates the broadening of spectral lines in the electronic states of an NV^-1 center in diamond, caused by increasing RF magnetic field power, which controls the transition betweent the ground and excited spin states. 

In the ppm sample used here, two RF-induced resonances were observed about the expected central zero-field split of 2.87 GHz. The double-peak was found for all values of RF power tested. 

This approach uses CW ODMR to measure the reduction in PL as a function of RF frequency and power. For each frequency scan at a particular power, a double lorentzian was fit to the data and the average line-width of both peaks were estimated. 
By varying the RF power, a clear trend of increased line width with increased power was observed.
Extrapolation to zero RF power suggests a minimum line width of 2.5 MHz, which corresponds to a driven decoherence time of $T_{2}^{*} \approx 0.4 \mu s$ (?? 1 /2.5 MHz) for this sample.

```
%load_ext autoreload
%autoreload 2
```

```
import numpy as np
import matplotlib.pyplot as plt
import time
from scipy import optimize
import copy
from scipy.optimize import leastsq
import scipy 

import logging
```

```
def plot_contrast_scan(scan, xlabel = 'frequency [Hz]'):
    scan = np.array(scan)

    x_data = scan[:, 0]
    y_data = scan[:, 1]

    plt.figure(figsize=(10, 6))
    plt.plot(x_data, y_data, 'o-', label='Data')

    plt.xlabel(xlabel)
```

```
# some fitting functions

def lorentzian( x, center, amplitude, width ):
    return amplitude * width**2 / ( width**2 + ( x - center )**2)

def multi_lorentz( x, *params ):
    off = params[0]
    paramsRest = params[1:]
    assert not ( len( paramsRest ) % 3 )
    return off + sum( [ lorentzian( x, *paramsRest[ i : i+3 ] ) for i in range( 0, len( paramsRest ), 3 ) ] )

def _2_lorentz_fixed_peak_diff(x, *params):
        offset = params[0]
        return offset + lorentzian(x, params[1], params[2], params[3]) + lorentzian(x, params[1] + params[4], params[5], params[6])

def res_multi_lorentz(xData, yData, *params):
    diff = [ multi_lorentz( x, *params ) - y for x, y in zip( xData, yData ) ]
    return diff
```

```
#more fitting stuff

def get_pars(p_opt, p_covariance):
    p_errors = np.sqrt(np.diag(p_covariance))

    offset = p_opt[0]
    offset_err = p_errors[0]

    pars_1 = p_opt[1:4]
    errs_1 = p_errors[1:4]
    pars_2 = p_opt[4:7]
    errs_2 = p_errors[4:7]
    
    mean_width  =  np.mean([pars_1[2], pars_2[2]])
    
    return offset, pars_1, pars_2, errs_1, errs_2, mean_width

def fit_double_lorentz(x, y, amp1 = 3, amp2 = 3, cen1 = 2865, cen2 = 2875, wid1 = 10, wid2 = 10, fixed_delta = None):

    params = [0, cen1, amp1, wid1, cen2, amp2, wid2]
    bounds = (0, np.inf)
    
    fit_function = multi_lorentz
    
    if fixed_delta is not None:
        params[4] = fixed_delta
        bounds = (len(params)*[0], len(params)*[np.inf])
        bounds[0][4] = params[4]-1e-10
        bounds[1][4] = params[4]+1e-10
        fit_function = _2_lorentz_fixed_peak_diff
        
    p_opt, p_cov = scipy.optimize.curve_fit(fit_function, x, y, 
                                            p0=params, 
                                            maxfev = 10000, 
                                            bounds = bounds)
    return p_opt, p_cov

# def fit_double_lorentz_with_fixed_peak_diff(x, y, delta, amp1 = 3, amp2 = 3, cen1 = 2865, wid1 = 10, wid2 = 10):
    
#     def _2_lorentz_fixed_peak_diff(x, *params):
#         offset = params[0]
#         return offset + lorentzian(x, params[1], params[2], params[3]) + lorentzian(x, params[1] + delta, params[4], params[5])

#     params = [0, cen1, amp1, wid1, amp2, wid2]
#     p_opt, p_cov = scipy.optimize.curve_fit(_2_lorentz_fixed_peak_diff, x, y, p0=[0, cen1, amp1, wid1, amp2, wid2], maxfev = 10000)
#     return p_opt, p_cov
```

```
def plot_fit(x, y, p_opt):
    plt.figure(figsize=(10, 6))

    plt.plot(x, y, 'o-', label='Data')
    plt.plot(x, multi_lorentz(x, *p_opt), 'k--', label='Fit')
    plt.legend()
```

# Confocal Scan
Either run a scan here in the notebook, or use qt3scan and save. qt3scan was used and we load the scan here.

Laser power was ~25 microWatts (according the to photodiode). This has a large uncertainty, it appears, as repeated readings range +- 5 microWatts


Todo -- calibrate with external power meter

```
scan_file = 'large_scan_x0t80_y0t57.npy'
confocal_scan = np.load(scan_file)
```

```
plt.figure(figsize=(10,10))
plt.imshow(confocal_scan, cmap='Greys_r', extent = [0,80,57,0])
```

```
scan_file = 'highres_x25t55_y25t55.npy'
confocal_scan = np.load(scan_file)
```

```
fig, ax = plt.subplots(figsize=(10,10))
artist = ax.imshow(confocal_scan, cmap='Greys_r', extent = [25,55,55,25])
cbar = fig.colorbar(artist, ax=ax)
cbar.formatter.set_powerlimits((0, 3))
```

```
#x = 42.1
#y = 40.9
#z = 50 (which is approximately 10 microns below the surface)
```

```
import pickle

def save_file(name, data):
    with open(name, 'wb') as handle:
        pickle.dump(data, handle, protocol=pickle.HIGHEST_PROTOCOL)

def load_file(name):
    with open(name, 'rb') as handle:
        return pickle.load(handle)
    
save_data_name = 'rf_power_broadening_ppmsample.oct21.2022.pickle'
```

```
line_widths = load_file(save_data_name)
```

```
line_widths[-12].keys()
```

dict_keys(['p_opt', 'p_cov', 'mean_width', 'x', 'y', 'scan'])

```

rf_power_line_width = []

for a_pow, res in line_widths.items():
    fixed_delta = res.get('fixed_delta', 0)
    opt_p = copy.deepcopy(res['p_opt'])
    if fixed_delta != 0:
        opt_p[4] = opt_p[1] + fixed_delta
        
    offset, pars_1, pars_2, errs_1, errs_2, mean_width = get_pars(res['p_opt'], res['p_cov'])
    line_width_sigma = np.sqrt(errs_1[2]**2 + errs_2[2]**2)
    
    plot_fit(res['x'], res['y'], opt_p)
    plt.title(f'RF Power = {a_pow}, Line Width = {res["mean_width"]:0.2f} MHz')
    plt.xlabel('frequency [MHz]')
    plt.ylabel('PL loss [percent]')
    rf_power_line_width.append([a_pow, res['mean_width'], line_width_sigma])
```

```
rf_power_line_width
```

array([[-5.00000000e+00,  6.22191494e+00,  1.50437833e+00],
       [-7.00000000e+00,  6.80354114e+00,  1.66840719e+00],
       [-9.00000000e+00,  5.57776896e+00,  1.11848451e+00],
       [-1.20000000e+01,  5.99623224e+00,  1.77778982e+00],
       [-1.50000000e+01,  4.21690734e+00,  1.04111945e+00],
       [-1.80000000e+01,  4.38490746e+00,  1.59903720e+00],
       [-2.00000000e+01,  3.45673826e+00,  1.09611688e+00],
       [-2.20000000e+01,  3.63041519e+00,  1.50388144e+00],
       [-2.50000000e+01,  3.01795711e+00,  1.59435403e+00],
       [-2.80000000e+01,  2.78094362e+00,  9.79183558e-01],
       [-3.00000000e+01,  2.81933225e+00,  9.51637907e-01],
       [-3.20000000e+01,  3.02149367e+00,  2.03532503e+00],
       [-3.50000000e+01,  2.77312732e+00,  1.01145160e+00],
       [-3.80000000e+01,  2.09237791e+00,  7.03142627e+01],
       [-4.00000000e+01,  2.17403302e+00,  2.00760284e+00],
       [-4.50000000e+01,  1.16098543e+00,  1.24301622e+07]])

```
plt.figure(figsize=(10,10))
rf_power_line_width = np.array(rf_power_line_width)

#drop the last measurement as the data quality is very poor
#should add error bars to the estimated line widths
plt.errorbar(rf_power_line_width[:-1, 0], rf_power_line_width[:-1, 1], rf_power_line_width[:-1, 2],
             fmt = 'o', capsize = 4, label='Data')
plt.xlabel('rf power [db mW]')
plt.ylabel('linewidth [MHz]')
plt.ylim(0, max(rf_power_line_width[:-1, 1])*1.25)
```

```

```

```

```

File: oct24 - rf-power-broadening-w-podmr/rf_power_broadening.ipynb
# RF Power Broadening in PPM Sample

The following demonstrates the broadening of spectral lines in the electronic states of an NV^-1 center in diamond, caused by increasing RF magnetic field power, which controls the transition betweent the ground and excited spin states. 

In the ppm sample used here, two RF-induced resonances were observed about the expected central zero-field split of 2.87 GHz. The double-peak was found for all values of RF power tested. 

This approach uses CW ODMR to measure the reduction in PL as a function of RF frequency and power. For each frequency scan at a particular power, a double lorentzian was fit to the data and the average line-width of both peaks were estimated. 
By varying the RF power, a clear trend of increased line width with increased power was observed.
Extrapolation to zero RF power suggests a minimum line width of 2.5 MHz, which corresponds to a driven decoherence time of $T_{2}^{*} \approx 0.4 \mu s$ (?? 1 /2.5 MHz) for this sample.

```
%load_ext autoreload
%autoreload 2
```

```
import numpy as np
import matplotlib.pyplot as plt
import time
from scipy import optimize
import copy
from scipy.optimize import leastsq
import scipy 

import logging
```

```
import qt3utils.experiments.ramsey
import qt3utils.experiments.cwodmr
import qt3utils.experiments.podmr
import qt3utils.experiments.rabi

from qt3utils.experiments.pulsers.pulseblaster import PulseBlasterRamHahnDD, PulseBlasterCWODMR, PulseBlasterPulsedODMR, PulseBlasterHoldAOM
from qt3utils.analysis.rabi import signal_to_background
import qt3utils.nidaq
import qcsapphire
import qt3rfsynthcontrol

import nipiezojenapy
import qt3utils.datagenerators as datasources
import qt3utils.datagenerators.piezoscanner
import qt3utils.nidaq.config
```

# Set Logging Levels

This controls output print statements, which can be useful for debugging and knowing that scans are running

```
logging.basicConfig(level=logging.WARNING)
```

```
qt3utils.experiments.cwodmr.logger.setLevel(logging.WARNING)
```

# Create objects to control hardware

```
rfsynth = qt3rfsynthcontrol.QT3SynthHD('COM5')
```

```
aom_hold = PulseBlasterHoldAOM()
```

```
aom_hold.program_pulser_state()
aom_hold.start() #do this to during confocal san
```

```
podmr_pulser = PulseBlasterPulsedODMR(clock_period = 200e-9)
```

```
nidaq_config = qt3utils.nidaq.EdgeCounter('Dev1')
```

```
# Eventually, these functions should be moved to the package somewhere -- I think in each experiment class's module
def aggregate_data(data_buffer, experiment):
    return data_buffer.reshape(int(experiment.N_cycles), int(experiment.N_clock_ticks_per_cycle)).mean(axis=0)

def podmr_simple_signal_background(trace):
    background = trace[:len(trace)//2]
    signal = trace[len(trace)//2:]
    return np.sum(signal)/np.sum(background)

def cwodmr_simple_signal_background(trace):
    rf_on = trace[:len(trace)//2]
    rf_off = trace[len(trace)//2:]
    return np.sum(rf_on)/np.sum(rf_off)

def measure_cwodrm_contrast(data_buffer, experiment):
    return cwodmr_simple_signal_background(aggregate_data(data_buffer, experiment))

def measure_podmr_contrast(data_buffer, experiment):
    return podmr_simple_signal_background(aggregate_data(data_buffer, experiment))
```

```
def plot_contrast_scan(scan, xlabel = 'frequency [Hz]'):
    scan = np.array(scan)

    x_data = scan[:, 0]
    y_data = scan[:, 1]

    plt.figure(figsize=(10, 6))
    plt.plot(x_data, y_data, 'o-', label='Data')

    plt.xlabel(xlabel)
```

```
# some fitting functions

def lorentzian( x, center, amplitude, width ):
    return amplitude * width**2 / ( width**2 + ( x - center )**2)

def multi_lorentz( x, *params ):
    off = params[0]
    paramsRest = params[1:]
    assert not ( len( paramsRest ) % 3 )
    return off + sum( [ lorentzian( x, *paramsRest[ i : i+3 ] ) for i in range( 0, len( paramsRest ), 3 ) ] )

def _2_lorentz_fixed_peak_diff(x, *params):
        offset = params[0]
        return offset + lorentzian(x, params[1], params[2], params[3]) + lorentzian(x, params[1] + params[4], params[5], params[6])

def res_multi_lorentz(xData, yData, *params):
    diff = [ multi_lorentz( x, *params ) - y for x, y in zip( xData, yData ) ]
    return diff
```

```
#more fitting stuff

def get_pars(p_opt, p_covariance):
    p_errors = np.sqrt(np.diag(p_covariance))

    offset = p_opt[0]
    offset_err = p_errors[0]

    pars_1 = p_opt[1:4]
    errs_1 = p_errors[1:4]
    pars_2 = p_opt[4:7]
    errs_2 = p_errors[4:7]
    
    mean_width  =  np.mean([pars_1[2], pars_2[2]])
    
    return offset, pars_1, pars_2, errs_1, errs_2, mean_width

def fit_double_lorentz(x, y, amp1 = 3, amp2 = 3, cen1 = 2865, cen2 = 2875, wid1 = 10, wid2 = 10, fixed_delta = None):

    params = [0, cen1, amp1, wid1, cen2, amp2, wid2]
    bounds = (0, np.inf)
    
    fit_function = multi_lorentz
    
    if fixed_delta is not None:
        params[4] = fixed_delta
        bounds = (len(params)*[0], len(params)*[np.inf])
        bounds[0][4] = params[4]-1e-10
        bounds[1][4] = params[4]+1e-10
        fit_function = _2_lorentz_fixed_peak_diff
        
    p_opt, p_cov = scipy.optimize.curve_fit(fit_function, x, y, 
                                            p0=params, 
                                            maxfev = 10000, 
                                            bounds = bounds)
    return p_opt, p_cov

# def fit_double_lorentz_with_fixed_peak_diff(x, y, delta, amp1 = 3, amp2 = 3, cen1 = 2865, wid1 = 10, wid2 = 10):
    
#     def _2_lorentz_fixed_peak_diff(x, *params):
#         offset = params[0]
#         return offset + lorentzian(x, params[1], params[2], params[3]) + lorentzian(x, params[1] + delta, params[4], params[5])

#     params = [0, cen1, amp1, wid1, amp2, wid2]
#     p_opt, p_cov = scipy.optimize.curve_fit(_2_lorentz_fixed_peak_diff, x, y, p0=[0, cen1, amp1, wid1, amp2, wid2], maxfev = 10000)
#     return p_opt, p_cov
```

```
def plot_fit(x, y, p_opt):
    plt.figure(figsize=(10, 6))

    plt.plot(x, y, 'o-', label='Data')
    plt.plot(x, multi_lorentz(x, *p_opt), 'k--', label='Fit')
    plt.legend()
```

# Confocal Scan
Either run a scan here in the notebook, or use qt3scan and save. qt3scan was used and we load the scan here.

Laser power was ~25 microWatts (according the to photodiode). This has a large uncertainty, it appears, as repeated readings range +- 5 microWatts


Todo -- calibrate with external power meter

```
scan_file = 'large_scan_x0t80_y0t80.npy'
confocal_scan = np.load(scan_file)
```

```
plt.figure(figsize=(10,10))
plt.imshow(confocal_scan, cmap='Greys_r', extent = [0,80,80,0])
```

```
#x = 42.1
#y = 40.9
#z = 50 (which is approximately 10 microns below the surface)
```

```
experiment = qt3utils.experiments.podmr.PulsedODMR(podmr_pulser, rfsynth, nidaq_config,
                                                  rf_power=-10)
```

```
qt3utils.experiments.podmr.logger.setLevel(logging.WARNING)
```

```
def scan_with_powers(experiment, rf_powers, line_widths = {}, fixed_delta = None, N_cycles = 10000):

    for a_pow in rf_powers:
        print(a_pow)
        experiment.rf_power = a_pow

        scan_data = experiment.run(N_cycles=N_cycles, post_process_function=measure_podmr_contrast)

        scan_data = np.array(scan_data)
        xData = scan_data[:, 0]*1e-6 #in MHz
        yData = scan_data[:, 1]

        yData = 1 - yData
        yData = yData*100
    
        optimized_p, cov_p = fit_double_lorentz(xData, yData, fixed_delta = fixed_delta)

        offset, pars_1, pars_2, errs_1, errs_2, mean_width = get_pars(optimized_p, cov_p)
        line_width_sigma = np.sqrt(errs_1[2]**2 + errs_2[2]**2)

        line_widths[a_pow] = {'p_opt': optimized_p,
                              'p_cov':cov_p,
                              'mean_width':mean_width,
                              'mean_width_sigma':line_width_sigma,
                              'x':xData,
                              'y':yData,
                              'scan':scan_data,
                              'fixed_delta':fixed_delta,
                              'experiment_conditions':experiment.experimental_conditions()}
        
    return line_widths

    
def plot_spectrum_and_accumulate_line_widths(line_widths):
    rf_power_line_width = []

    for a_pow, res in line_widths.items():
        fixed_delta = res.get('fixed_delta', None)
        opt_p = copy.deepcopy(res['p_opt'])
        if fixed_delta is not None:
            opt_p[4] = opt_p[1] + fixed_delta
        plot_fit(res['x'], res['y'], opt_p)
        plt.title(f'RF Power = {a_pow}, Line Width = {res["mean_width"]:0.2f} MHz')
        plt.xlabel('frequency [MHz]')
        plt.ylabel('PL loss [percent]')
        rf_power_line_width.append([a_pow, res['mean_width'], res['mean_width_sigma']])

    return rf_power_line_width
```

```
experiment.freq_low = 2840e6
experiment.freq_high = 2900e6
experiment.pulser.rf_width = 1e-6
```

```
experiment.experimental_conditions()
```

{'freq_low': 2840000000.0,
 'freq_high': 2900000000.0,
 'freq_step': 1000000.0,
 'rf_power': -8,
 'pulser': {'rf_width': 1e-06,
  'aom_width': 5e-06,
  'aom_response_time': 8e-07,
  'post_rf_pad': 1e-07,
  'pre_rf_pad': 1e-07,
  'full_cycle_width': 1.5e-05,
  'rf_pulse_justify': 'center',
  'clock_period': 2e-07}}

```
experiment.pulser.full_cycle_width = 15e-6
```

```
line_widths = scan_with_powers(experiment, [-5, -20], N_cycles = 100000)
```

-5
-20

```
line_widths = scan_with_powers(experiment, [-8, -12, -15, -22], line_widths, N_cycles = 100000)
```

-8
-12
-15
-22

```
#redo -12 after checking fit
line_widths = scan_with_powers(experiment, [-12, -25, -28, -30, -32], line_widths, N_cycles = 400000)
```

-12
-25
-28
-30
-32

```
rf_power_line_width = plot_spectrum_and_accumulate_line_widths(line_widths)
```

```
rf_power_line_width
```

[[-5, 4.621552704677944, 1.559454159207529],
 [-20, 3.5273075469368047, 1.2788068241703001],
 [-8, 4.114646214269865, 1.089262939306885],
 [-12, 4.667128557959725, 1.8017746261081968],
 [-15, 3.8025453950952013, 1.3071217761259288],
 [-22, 3.1951152169134973, 1.4291820468369663],
 [-25, 2.7223084475489303, 0.707762000000492],
 [-28, 2.8948841077632483, 0.9595712851777239],
 [-30, 2.3689497688622065, 0.6790396061880296],
 [-32, 2.8581642113749743, 1.2093405845642806]]

```
plt.figure(figsize=(10,10))
rf_power_line_width = np.array(rf_power_line_width)

#drop the last measurement as the data quality is very poor
#should add error bars to the estimated line widths
plt.errorbar(rf_power_line_width[:-1, 0], rf_power_line_width[:-1, 1], rf_power_line_width[:-1, 2],
             fmt = 'o', capsize = 4, label='Data')
plt.xlabel('rf power [db mW]')
plt.ylabel('linewidth [MHz]')
plt.ylim(0, max(rf_power_line_width[:-1, 1])*1.25)
```

(0.0, 5.833910697449656)

```
import pickle

def save_file(name, data):
    with open(name, 'wb') as handle:
        pickle.dump(data, handle, protocol=pickle.HIGHEST_PROTOCOL)

def load_file(name):
    with open(name, 'rb') as handle:
        return pickle.load(handle)
```

```
save_data_name = 'rf_power_broadening_ppmsample_w_podmr.oct24.2022.pickle'
```

```
save_file(save_data_name, line_widths)
```

```
#with reduced counts, we need to fix the width of the double peaks based on brighter data
#for lower power RF scan below, the delta between the peaks will be fixed
# central_peak_deltas = []

# for a_pow, res in line_widths.items():
#     if a_pow >= -25 and a_pow != -12:
#         offset, pars_1, pars_2, errs_1, errs_2, mean_width = get_pars(res['p_opt'], res['p_cov'])
#         delta = pars_2[0] - pars_1[0]
#         central_peak_deltas.append(delta)
```

```
# line_widths = scan_with_powers(experiment, [-28, -30, -32, -35, -38], line_widths, 
#                                N_cycles = 400000, fixed_delta = np.mean(central_peak_deltas))
```

-28
-30
-32
-35

```

```
