Repository: gadamc/ppm_characteristics

# NV- PPM Sample Characteristic

This repository contains data, and Jupyter notebooks of measurements related to 
a particular NV- diamond sample I've been working with. 

The sample was created by Nicholas Yama and contains PPM levels of nitrogen.

File: oct27-rabi/rabi-data-acquisition.ipynb
# Attempt to observe Rabi Oscillation

* Oct 28
* optical power - 30 microW

### Logbook

magnet is mounted near sample

945 - setup. 35 microns below surface confocal scan. 
laser power is 30 microW
950 - pick position 29.5, 42.4

```
%load_ext autoreload
%autoreload 2
```

```
%matplotlib notebook
```

```
import numpy as np
import matplotlib.pyplot as plt
import time
from scipy import optimize
import copy
from scipy.optimize import leastsq
import scipy 

import logging
```

```
import qt3utils.experiments.ramsey
import qt3utils.experiments.cwodmr
import qt3utils.experiments.podmr
import qt3utils.experiments.rabi

from qt3utils.experiments.pulsers.pulseblaster import PulseBlasterRamHahnDD
from qt3utils.experiments.pulsers.pulseblaster import PulseBlasterCWODMR
from qt3utils.experiments.pulsers.pulseblaster import PulseBlasterPulsedODMR
from qt3utils.experiments.pulsers.pulseblaster import PulseBlasterHoldAOM
import qt3utils.nidaq
import qcsapphire
import qt3rfsynthcontrol

import nipiezojenapy
import qt3utils.datagenerators as datasources
import qt3utils.datagenerators.piezoscanner
import qt3utils.nidaq.config
```

```
import pickle
def save_file(name, data):
    with open(name, 'wb') as handle:
        pickle.dump(data, handle, protocol=pickle.HIGHEST_PROTOCOL)

def load_file(name):
    with open(name, 'rb') as handle:
        return pickle.load(handle)
```

# Set Logging Levels

This controls output print statements, which can be useful for debugging and knowing that scans are running

```
logging.basicConfig(level=logging.WARNING)
```

```
qt3utils.experiments.cwodmr.logger.setLevel(logging.WARNING)
```

# Create objects to control hardware

```
rfsynth = qt3rfsynthcontrol.QT3SynthHD('COM5')
```

```
aom_hold = PulseBlasterHoldAOM()
```

```
aom_hold.program_pulser_state()
aom_hold.start() #do this to during confocal san
```

```
cwodmr_pulser = PulseBlasterCWODMR(clock_period = 1e-6)
```

```
nidaq_config = qt3utils.nidaq.EdgeCounter('Dev1')
```

# Confocal Scan
Either run a scan here in the notebook, or use qt3scan and save. qt3scan was used and we load the scan here.

Laser power was ~25 microWatts (according the to photodiode). This has a large uncertainty, it appears, as repeated readings range +- 5 microWatts


Todo -- calibrate with external power meter

```
scan_file = 'large_scan_x0t80_y0to80.npy'
confocal_scan = np.load(scan_file)
plt.figure()
plt.imshow(confocal_scan, cmap='Greys_r', extent = [0,80,80,0])
```

```
scan_file = 'highres_scan_x25t35_y37to47_scan1.npy'
confocal_scan = np.load(scan_file)
plt.figure()
plt.imshow(confocal_scan, cmap='Greys_r', extent = [25,35,47,37])
```

```
scan_file = 'highres_scan_x25t35_y37to47_scan2.npy'
confocal_scan = np.load(scan_file)
plt.figure()
plt.imshow(confocal_scan, cmap='Greys_r', extent = [25,35,47,37])
```

```
# selected position at (x = 60, y = 10)
```

```
cwodmr_exp = qt3utils.experiments.cwodmr.CWODMR(cwodmr_pulser, rfsynth, nidaq_config,
                                                  rf_power=-10)
```

```
qt3utils.experiments.cwodmr.logger.setLevel(logging.INFO)
```

```
def scan_with_powers(experiment, rf_powers, line_widths = {}, N_cycles = 10000, random_order = False):

    for a_pow in rf_powers:
        print(a_pow)
        experiment.rf_power = a_pow

        scan_data = experiment.run(N_cycles=N_cycles, random_order = random_order)

        scan_data = np.array(scan_data)
        line_widths[a_pow] = {'scan':scan_data, 
                              'experiment_conditions':experiment.experimental_conditions()}
        
       
    return line_widths
```

```
def plot_contrast_scan(scan, xlabel = 'frequency [Hz]', figsize = (8,4), marker = 'o-'):
    scan = np.array(scan)

    x_data = scan[:, 0]
    y_data = scan[:, 1]

    plt.figure(figsize=figsize)
    plt.plot(x_data, y_data, marker, label='Data')

    plt.xlabel(xlabel)
```

```
cwodmr_exp.pulser.rf_width = 4e-3
cwodmr_exp.pulser.clock_period = 50e-6
cwodmr_exp.freq_low = 2780e6
cwodmr_exp.freq_high = 2800e6
cwodmr_exp.freq_step = 0.1e6
```

```
line_widths = scan_with_powers(cwodmr_exp, [-35], N_cycles = 100)
```

-35

INFO:qt3utils.experiments.cwodmr:RF frequency: 2780000000.0 Hz
INFO:qt3utils.experiments.cwodmr:RF frequency: 2780100000.0 Hz
INFO:qt3utils.experiments.cwodmr:RF frequency: 2780200000.0 Hz
INFO:qt3utils.experiments.cwodmr:RF frequency: 2780300000.0 Hz
INFO:qt3utils.experiments.cwodmr:RF frequency: 2780400000.0 Hz
INFO:qt3utils.experiments.cwodmr:RF frequency: 2780500000.0 Hz
INFO:qt3utils.experiments.cwodmr:RF frequency: 2780600000.0 Hz
INFO:qt3utils.experiments.cwodmr:RF frequency: 2780700000.0 Hz
INFO:qt3utils.experiments.cwodmr:RF frequency: 2780800000.0 Hz
INFO:qt3utils.experiments.cwodmr:RF frequency: 2780900000.0 Hz
INFO:qt3utils.experiments.cwodmr:RF frequency: 2781000000.0 Hz
INFO:qt3utils.experiments.cwodmr:RF frequency: 2781100000.0 Hz
INFO:qt3utils.experiments.cwodmr:RF frequency: 2781200000.0 Hz
INFO:qt3utils.experiments.cwodmr:RF frequency: 2781300000.0 Hz
INFO:qt3utils.experiments.cwodmr:RF frequency: 2781400000.0 Hz
INFO:qt3utils.experiments.cwodmr:RF frequency: 2781500000.0 Hz
INFO:qt3utils.experiments.cwodmr:RF frequency: 2781600000.0 Hz
INFO:qt3utils.experiments.cwodmr:RF frequency: 2781700000.0 Hz
INFO:qt3utils.experiments.cwodmr:RF frequency: 2781800000.0 Hz
INFO:qt3utils.experiments.cwodmr:RF frequency: 2781900000.0 Hz
INFO:qt3utils.experiments.cwodmr:RF frequency: 2782000000.0 Hz
INFO:qt3utils.experiments.cwodmr:RF frequency: 2782100000.0 Hz
INFO:qt3utils.experiments.cwodmr:RF frequency: 2782200000.0 Hz
INFO:qt3utils.experiments.cwodmr:RF frequency: 2782300000.0 Hz
INFO:qt3utils.experiments.cwodmr:RF frequency: 2782400000.0 Hz
INFO:qt3utils.experiments.cwodmr:RF frequency: 2782500000.0 Hz
INFO:qt3utils.experiments.cwodmr:RF frequency: 2782600000.0 Hz
INFO:qt3utils.experiments.cwodmr:RF frequency: 2782700000.0 Hz
INFO:qt3utils.experiments.cwodmr:RF frequency: 2782800000.0 Hz
INFO:qt3utils.experiments.cwodmr:RF frequency: 2782900000.0 Hz
INFO:qt3utils.experiments.cwodmr:RF frequency: 2783000000.0 Hz
INFO:qt3utils.experiments.cwodmr:RF frequency: 2783100000.0 Hz
INFO:qt3utils.experiments.cwodmr:RF frequency: 2783200000.0 Hz
INFO:qt3utils.experiments.cwodmr:RF frequency: 2783300000.0 Hz
INFO:qt3utils.experiments.cwodmr:RF frequency: 2783400000.0 Hz
INFO:qt3utils.experiments.cwodmr:RF frequency: 2783500000.0 Hz
INFO:qt3utils.experiments.cwodmr:RF frequency: 2783600000.0 Hz
INFO:qt3utils.experiments.cwodmr:RF frequency: 2783700000.0 Hz
INFO:qt3utils.experiments.cwodmr:RF frequency: 2783800000.0 Hz
INFO:qt3utils.experiments.cwodmr:RF frequency: 2783900000.0 Hz
INFO:qt3utils.experiments.cwodmr:RF frequency: 2784000000.0 Hz
INFO:qt3utils.experiments.cwodmr:RF frequency: 2784100000.0 Hz
INFO:qt3utils.experiments.cwodmr:RF frequency: 2784200000.0 Hz
INFO:qt3utils.experiments.cwodmr:RF frequency: 2784300000.0 Hz
INFO:qt3utils.experiments.cwodmr:RF frequency: 2784400000.0 Hz
INFO:qt3utils.experiments.cwodmr:RF frequency: 2784500000.0 Hz
INFO:qt3utils.experiments.cwodmr:RF frequency: 2784600000.0 Hz
INFO:qt3utils.experiments.cwodmr:RF frequency: 2784700000.0 Hz
INFO:qt3utils.experiments.cwodmr:RF frequency: 2784800000.0 Hz
INFO:qt3utils.experiments.cwodmr:RF frequency: 2784900000.0 Hz
INFO:qt3utils.experiments.cwodmr:RF frequency: 2785000000.0 Hz
INFO:qt3utils.experiments.cwodmr:RF frequency: 2785100000.0 Hz
INFO:qt3utils.experiments.cwodmr:RF frequency: 2785200000.0 Hz
INFO:qt3utils.experiments.cwodmr:RF frequency: 2785300000.0 Hz
INFO:qt3utils.experiments.cwodmr:RF frequency: 2785400000.0 Hz
INFO:qt3utils.experiments.cwodmr:RF frequency: 2785500000.0 Hz
INFO:qt3utils.experiments.cwodmr:RF frequency: 2785600000.0 Hz
INFO:qt3utils.experiments.cwodmr:RF frequency: 2785700000.0 Hz
INFO:qt3utils.experiments.cwodmr:RF frequency: 2785800000.0 Hz
INFO:qt3utils.experiments.cwodmr:RF frequency: 2785900000.0 Hz
INFO:qt3utils.experiments.cwodmr:RF frequency: 2786000000.0 Hz
INFO:qt3utils.experiments.cwodmr:RF frequency: 2786100000.0 Hz
INFO:qt3utils.experiments.cwodmr:RF frequency: 2786200000.0 Hz
INFO:qt3utils.experiments.cwodmr:RF frequency: 2786300000.0 Hz
INFO:qt3utils.experiments.cwodmr:RF frequency: 2786400000.0 Hz
INFO:qt3utils.experiments.cwodmr:RF frequency: 2786500000.0 Hz
INFO:qt3utils.experiments.cwodmr:RF frequency: 2786600000.0 Hz
INFO:qt3utils.experiments.cwodmr:RF frequency: 2786700000.0 Hz
INFO:qt3utils.experiments.cwodmr:RF frequency: 2786800000.0 Hz
INFO:qt3utils.experiments.cwodmr:RF frequency: 2786900000.0 Hz
INFO:qt3utils.experiments.cwodmr:RF frequency: 2787000000.0 Hz
INFO:qt3utils.experiments.cwodmr:RF frequency: 2787100000.0 Hz
INFO:qt3utils.experiments.cwodmr:RF frequency: 2787200000.0 Hz
INFO:qt3utils.experiments.cwodmr:RF frequency: 2787300000.0 Hz
INFO:qt3utils.experiments.cwodmr:RF frequency: 2787400000.0 Hz
INFO:qt3utils.experiments.cwodmr:RF frequency: 2787500000.0 Hz
INFO:qt3utils.experiments.cwodmr:RF frequency: 2787600000.0 Hz
INFO:qt3utils.experiments.cwodmr:RF frequency: 2787700000.0 Hz
INFO:qt3utils.experiments.cwodmr:RF frequency: 2787800000.0 Hz
INFO:qt3utils.experiments.cwodmr:RF frequency: 2787900000.0 Hz
INFO:qt3utils.experiments.cwodmr:RF frequency: 2788000000.0 Hz
INFO:qt3utils.experiments.cwodmr:RF frequency: 2788100000.0 Hz
INFO:qt3utils.experiments.cwodmr:RF frequency: 2788200000.0 Hz
INFO:qt3utils.experiments.cwodmr:RF frequency: 2788300000.0 Hz
INFO:qt3utils.experiments.cwodmr:RF frequency: 2788400000.0 Hz
INFO:qt3utils.experiments.cwodmr:RF frequency: 2788500000.0 Hz
INFO:qt3utils.experiments.cwodmr:RF frequency: 2788600000.0 Hz
INFO:qt3utils.experiments.cwodmr:RF frequency: 2788700000.0 Hz
INFO:qt3utils.experiments.cwodmr:RF frequency: 2788800000.0 Hz
INFO:qt3utils.experiments.cwodmr:RF frequency: 2788900000.0 Hz
INFO:qt3utils.experiments.cwodmr:RF frequency: 2789000000.0 Hz
INFO:qt3utils.experiments.cwodmr:RF frequency: 2789100000.0 Hz
INFO:qt3utils.experiments.cwodmr:RF frequency: 2789200000.0 Hz
INFO:qt3utils.experiments.cwodmr:RF frequency: 2789300000.0 Hz
INFO:qt3utils.experiments.cwodmr:RF frequency: 2789400000.0 Hz
INFO:qt3utils.experiments.cwodmr:RF frequency: 2789500000.0 Hz
INFO:qt3utils.experiments.cwodmr:RF frequency: 2789600000.0 Hz
INFO:qt3utils.experiments.cwodmr:RF frequency: 2789700000.0 Hz
INFO:qt3utils.experiments.cwodmr:RF frequency: 2789800000.0 Hz
INFO:qt3utils.experiments.cwodmr:RF frequency: 2789900000.0 Hz
INFO:qt3utils.experiments.cwodmr:RF frequency: 2790000000.0 Hz
INFO:qt3utils.experiments.cwodmr:RF frequency: 2790100000.0 Hz
INFO:qt3utils.experiments.cwodmr:RF frequency: 2790200000.0 Hz
INFO:qt3utils.experiments.cwodmr:RF frequency: 2790300000.0 Hz
INFO:qt3utils.experiments.cwodmr:RF frequency: 2790400000.0 Hz
INFO:qt3utils.experiments.cwodmr:RF frequency: 2790500000.0 Hz
INFO:qt3utils.experiments.cwodmr:RF frequency: 2790600000.0 Hz
INFO:qt3utils.experiments.cwodmr:RF frequency: 2790700000.0 Hz
INFO:qt3utils.experiments.cwodmr:RF frequency: 2790800000.0 Hz
INFO:qt3utils.experiments.cwodmr:RF frequency: 2790900000.0 Hz
INFO:qt3utils.experiments.cwodmr:RF frequency: 2791000000.0 Hz
INFO:qt3utils.experiments.cwodmr:RF frequency: 2791100000.0 Hz
INFO:qt3utils.experiments.cwodmr:RF frequency: 2791200000.0 Hz
INFO:qt3utils.experiments.cwodmr:RF frequency: 2791300000.0 Hz
INFO:qt3utils.experiments.cwodmr:RF frequency: 2791400000.0 Hz
INFO:qt3utils.experiments.cwodmr:RF frequency: 2791500000.0 Hz
INFO:qt3utils.experiments.cwodmr:RF frequency: 2791600000.0 Hz
INFO:qt3utils.experiments.cwodmr:RF frequency: 2791700000.0 Hz
INFO:qt3utils.experiments.cwodmr:RF frequency: 2791800000.0 Hz
INFO:qt3utils.experiments.cwodmr:RF frequency: 2791900000.0 Hz
INFO:qt3utils.experiments.cwodmr:RF frequency: 2792000000.0 Hz
INFO:qt3utils.experiments.cwodmr:RF frequency: 2792100000.0 Hz
INFO:qt3utils.experiments.cwodmr:RF frequency: 2792200000.0 Hz
INFO:qt3utils.experiments.cwodmr:RF frequency: 2792300000.0 Hz
INFO:qt3utils.experiments.cwodmr:RF frequency: 2792400000.0 Hz
INFO:qt3utils.experiments.cwodmr:RF frequency: 2792500000.0 Hz
INFO:qt3utils.experiments.cwodmr:RF frequency: 2792600000.0 Hz
INFO:qt3utils.experiments.cwodmr:RF frequency: 2792700000.0 Hz
INFO:qt3utils.experiments.cwodmr:RF frequency: 2792800000.0 Hz
INFO:qt3utils.experiments.cwodmr:RF frequency: 2792900000.0 Hz
INFO:qt3utils.experiments.cwodmr:RF frequency: 2793000000.0 Hz
INFO:qt3utils.experiments.cwodmr:RF frequency: 2793100000.0 Hz
INFO:qt3utils.experiments.cwodmr:RF frequency: 2793200000.0 Hz
INFO:qt3utils.experiments.cwodmr:RF frequency: 2793300000.0 Hz
INFO:qt3utils.experiments.cwodmr:RF frequency: 2793400000.0 Hz
INFO:qt3utils.experiments.cwodmr:RF frequency: 2793500000.0 Hz
INFO:qt3utils.experiments.cwodmr:RF frequency: 2793600000.0 Hz
INFO:qt3utils.experiments.cwodmr:RF frequency: 2793700000.0 Hz
INFO:qt3utils.experiments.cwodmr:RF frequency: 2793800000.0 Hz
INFO:qt3utils.experiments.cwodmr:RF frequency: 2793900000.0 Hz
INFO:qt3utils.experiments.cwodmr:RF frequency: 2794000000.0 Hz
INFO:qt3utils.experiments.cwodmr:RF frequency: 2794100000.0 Hz
INFO:qt3utils.experiments.cwodmr:RF frequency: 2794200000.0 Hz
INFO:qt3utils.experiments.cwodmr:RF frequency: 2794300000.0 Hz
INFO:qt3utils.experiments.cwodmr:RF frequency: 2794400000.0 Hz
INFO:qt3utils.experiments.cwodmr:RF frequency: 2794500000.0 Hz
INFO:qt3utils.experiments.cwodmr:RF frequency: 2794600000.0 Hz
INFO:qt3utils.experiments.cwodmr:RF frequency: 2794700000.0 Hz
INFO:qt3utils.experiments.cwodmr:RF frequency: 2794800000.0 Hz
INFO:qt3utils.experiments.cwodmr:RF frequency: 2794900000.0 Hz
INFO:qt3utils.experiments.cwodmr:RF frequency: 2795000000.0 Hz
INFO:qt3utils.experiments.cwodmr:RF frequency: 2795100000.0 Hz
INFO:qt3utils.experiments.cwodmr:RF frequency: 2795200000.0 Hz
INFO:qt3utils.experiments.cwodmr:RF frequency: 2795300000.0 Hz
INFO:qt3utils.experiments.cwodmr:RF frequency: 2795400000.0 Hz
INFO:qt3utils.experiments.cwodmr:RF frequency: 2795500000.0 Hz
INFO:qt3utils.experiments.cwodmr:RF frequency: 2795600000.0 Hz
INFO:qt3utils.experiments.cwodmr:RF frequency: 2795700000.0 Hz
INFO:qt3utils.experiments.cwodmr:RF frequency: 2795800000.0 Hz
INFO:qt3utils.experiments.cwodmr:RF frequency: 2795900000.0 Hz
INFO:qt3utils.experiments.cwodmr:RF frequency: 2796000000.0 Hz
INFO:qt3utils.experiments.cwodmr:RF frequency: 2796100000.0 Hz
INFO:qt3utils.experiments.cwodmr:RF frequency: 2796200000.0 Hz
INFO:qt3utils.experiments.cwodmr:RF frequency: 2796300000.0 Hz
INFO:qt3utils.experiments.cwodmr:RF frequency: 2796400000.0 Hz
INFO:qt3utils.experiments.cwodmr:RF frequency: 2796500000.0 Hz
INFO:qt3utils.experiments.cwodmr:RF frequency: 2796600000.0 Hz
INFO:qt3utils.experiments.cwodmr:RF frequency: 2796700000.0 Hz
INFO:qt3utils.experiments.cwodmr:RF frequency: 2796800000.0 Hz
INFO:qt3utils.experiments.cwodmr:RF frequency: 2796900000.0 Hz
INFO:qt3utils.experiments.cwodmr:RF frequency: 2797000000.0 Hz
INFO:qt3utils.experiments.cwodmr:RF frequency: 2797100000.0 Hz
INFO:qt3utils.experiments.cwodmr:RF frequency: 2797200000.0 Hz
INFO:qt3utils.experiments.cwodmr:RF frequency: 2797300000.0 Hz
INFO:qt3utils.experiments.cwodmr:RF frequency: 2797400000.0 Hz
INFO:qt3utils.experiments.cwodmr:RF frequency: 2797500000.0 Hz
INFO:qt3utils.experiments.cwodmr:RF frequency: 2797600000.0 Hz
INFO:qt3utils.experiments.cwodmr:RF frequency: 2797700000.0 Hz
INFO:qt3utils.experiments.cwodmr:RF frequency: 2797800000.0 Hz
INFO:qt3utils.experiments.cwodmr:RF frequency: 2797900000.0 Hz
INFO:qt3utils.experiments.cwodmr:RF frequency: 2798000000.0 Hz
INFO:qt3utils.experiments.cwodmr:RF frequency: 2798100000.0 Hz
INFO:qt3utils.experiments.cwodmr:RF frequency: 2798200000.0 Hz
INFO:qt3utils.experiments.cwodmr:RF frequency: 2798300000.0 Hz
INFO:qt3utils.experiments.cwodmr:RF frequency: 2798400000.0 Hz
INFO:qt3utils.experiments.cwodmr:RF frequency: 2798500000.0 Hz
INFO:qt3utils.experiments.cwodmr:RF frequency: 2798600000.0 Hz
INFO:qt3utils.experiments.cwodmr:RF frequency: 2798700000.0 Hz
INFO:qt3utils.experiments.cwodmr:RF frequency: 2798800000.0 Hz
INFO:qt3utils.experiments.cwodmr:RF frequency: 2798900000.0 Hz
INFO:qt3utils.experiments.cwodmr:RF frequency: 2799000000.0 Hz
INFO:qt3utils.experiments.cwodmr:RF frequency: 2799100000.0 Hz
INFO:qt3utils.experiments.cwodmr:RF frequency: 2799200000.0 Hz
INFO:qt3utils.experiments.cwodmr:RF frequency: 2799300000.0 Hz
INFO:qt3utils.experiments.cwodmr:RF frequency: 2799400000.0 Hz
INFO:qt3utils.experiments.cwodmr:RF frequency: 2799500000.0 Hz
INFO:qt3utils.experiments.cwodmr:RF frequency: 2799600000.0 Hz
INFO:qt3utils.experiments.cwodmr:RF frequency: 2799700000.0 Hz
INFO:qt3utils.experiments.cwodmr:RF frequency: 2799800000.0 Hz
INFO:qt3utils.experiments.cwodmr:RF frequency: 2799900000.0 Hz
INFO:qt3utils.experiments.cwodmr:RF frequency: 2800000000.0 Hz

```
plot_contrast_scan(line_widths[-35]['scan'], marker = '.-')
```

```
cwodmr_exp.pulser.rf_width = 4e-3
cwodmr_exp.pulser.clock_period = 50e-6
cwodmr_exp.freq_low = 2782.5e6
cwodmr_exp.freq_high = 2794e6
cwodmr_exp.freq_step = 0.1e6
```

```
line_widths = scan_with_powers(cwodmr_exp, [-35], line_widths, N_cycles = 1000)
```

-35

INFO:qt3utils.experiments.cwodmr:RF frequency: 2782500000.0 Hz
INFO:qt3utils.experiments.cwodmr:RF frequency: 2782600000.0 Hz
INFO:qt3utils.experiments.cwodmr:RF frequency: 2782700000.0 Hz
INFO:qt3utils.experiments.cwodmr:RF frequency: 2782800000.0 Hz
INFO:qt3utils.experiments.cwodmr:RF frequency: 2782900000.0 Hz
INFO:qt3utils.experiments.cwodmr:RF frequency: 2783000000.0 Hz
INFO:qt3utils.experiments.cwodmr:RF frequency: 2783100000.0 Hz
INFO:qt3utils.experiments.cwodmr:RF frequency: 2783200000.0 Hz
INFO:qt3utils.experiments.cwodmr:RF frequency: 2783300000.0 Hz
INFO:qt3utils.experiments.cwodmr:RF frequency: 2783400000.0 Hz
INFO:qt3utils.experiments.cwodmr:RF frequency: 2783500000.0 Hz
INFO:qt3utils.experiments.cwodmr:RF frequency: 2783600000.0 Hz
INFO:qt3utils.experiments.cwodmr:RF frequency: 2783700000.0 Hz
INFO:qt3utils.experiments.cwodmr:RF frequency: 2783800000.0 Hz
INFO:qt3utils.experiments.cwodmr:RF frequency: 2783900000.0 Hz
INFO:qt3utils.experiments.cwodmr:RF frequency: 2784000000.0 Hz
INFO:qt3utils.experiments.cwodmr:RF frequency: 2784100000.0 Hz
INFO:qt3utils.experiments.cwodmr:RF frequency: 2784200000.0 Hz
INFO:qt3utils.experiments.cwodmr:RF frequency: 2784300000.0 Hz
INFO:qt3utils.experiments.cwodmr:RF frequency: 2784400000.0 Hz
INFO:qt3utils.experiments.cwodmr:RF frequency: 2784500000.0 Hz
INFO:qt3utils.experiments.cwodmr:RF frequency: 2784600000.0 Hz
INFO:qt3utils.experiments.cwodmr:RF frequency: 2784700000.0 Hz
INFO:qt3utils.experiments.cwodmr:RF frequency: 2784800000.0 Hz
INFO:qt3utils.experiments.cwodmr:RF frequency: 2784900000.0 Hz
INFO:qt3utils.experiments.cwodmr:RF frequency: 2785000000.0 Hz
INFO:qt3utils.experiments.cwodmr:RF frequency: 2785100000.0 Hz
INFO:qt3utils.experiments.cwodmr:RF frequency: 2785200000.0 Hz
INFO:qt3utils.experiments.cwodmr:RF frequency: 2785300000.0 Hz
INFO:qt3utils.experiments.cwodmr:RF frequency: 2785400000.0 Hz
INFO:qt3utils.experiments.cwodmr:RF frequency: 2785500000.0 Hz
INFO:qt3utils.experiments.cwodmr:RF frequency: 2785600000.0 Hz
INFO:qt3utils.experiments.cwodmr:RF frequency: 2785700000.0 Hz
INFO:qt3utils.experiments.cwodmr:RF frequency: 2785800000.0 Hz
INFO:qt3utils.experiments.cwodmr:RF frequency: 2785900000.0 Hz
INFO:qt3utils.experiments.cwodmr:RF frequency: 2786000000.0 Hz
INFO:qt3utils.experiments.cwodmr:RF frequency: 2786100000.0 Hz
INFO:qt3utils.experiments.cwodmr:RF frequency: 2786200000.0 Hz
INFO:qt3utils.experiments.cwodmr:RF frequency: 2786300000.0 Hz
INFO:qt3utils.experiments.cwodmr:RF frequency: 2786400000.0 Hz
INFO:qt3utils.experiments.cwodmr:RF frequency: 2786500000.0 Hz
INFO:qt3utils.experiments.cwodmr:RF frequency: 2786600000.0 Hz
INFO:qt3utils.experiments.cwodmr:RF frequency: 2786700000.0 Hz
INFO:qt3utils.experiments.cwodmr:RF frequency: 2786800000.0 Hz
INFO:qt3utils.experiments.cwodmr:RF frequency: 2786900000.0 Hz
INFO:qt3utils.experiments.cwodmr:RF frequency: 2787000000.0 Hz
INFO:qt3utils.experiments.cwodmr:RF frequency: 2787100000.0 Hz
INFO:qt3utils.experiments.cwodmr:RF frequency: 2787200000.0 Hz
INFO:qt3utils.experiments.cwodmr:RF frequency: 2787300000.0 Hz
INFO:qt3utils.experiments.cwodmr:RF frequency: 2787400000.0 Hz
INFO:qt3utils.experiments.cwodmr:RF frequency: 2787500000.0 Hz
INFO:qt3utils.experiments.cwodmr:RF frequency: 2787600000.0 Hz
INFO:qt3utils.experiments.cwodmr:RF frequency: 2787700000.0 Hz
INFO:qt3utils.experiments.cwodmr:RF frequency: 2787800000.0 Hz
INFO:qt3utils.experiments.cwodmr:RF frequency: 2787900000.0 Hz
INFO:qt3utils.experiments.cwodmr:RF frequency: 2788000000.0 Hz
INFO:qt3utils.experiments.cwodmr:RF frequency: 2788100000.0 Hz
INFO:qt3utils.experiments.cwodmr:RF frequency: 2788200000.0 Hz
INFO:qt3utils.experiments.cwodmr:RF frequency: 2788300000.0 Hz
INFO:qt3utils.experiments.cwodmr:RF frequency: 2788400000.0 Hz
INFO:qt3utils.experiments.cwodmr:RF frequency: 2788500000.0 Hz
INFO:qt3utils.experiments.cwodmr:RF frequency: 2788600000.0 Hz
INFO:qt3utils.experiments.cwodmr:RF frequency: 2788700000.0 Hz
INFO:qt3utils.experiments.cwodmr:RF frequency: 2788800000.0 Hz
INFO:qt3utils.experiments.cwodmr:RF frequency: 2788900000.0 Hz
INFO:qt3utils.experiments.cwodmr:RF frequency: 2789000000.0 Hz
INFO:qt3utils.experiments.cwodmr:RF frequency: 2789100000.0 Hz
INFO:qt3utils.experiments.cwodmr:RF frequency: 2789200000.0 Hz
INFO:qt3utils.experiments.cwodmr:RF frequency: 2789300000.0 Hz
INFO:qt3utils.experiments.cwodmr:RF frequency: 2789400000.0 Hz
INFO:qt3utils.experiments.cwodmr:RF frequency: 2789500000.0 Hz
INFO:qt3utils.experiments.cwodmr:RF frequency: 2789600000.0 Hz
INFO:qt3utils.experiments.cwodmr:RF frequency: 2789700000.0 Hz
INFO:qt3utils.experiments.cwodmr:RF frequency: 2789800000.0 Hz
INFO:qt3utils.experiments.cwodmr:RF frequency: 2789900000.0 Hz
INFO:qt3utils.experiments.cwodmr:RF frequency: 2790000000.0 Hz
INFO:qt3utils.experiments.cwodmr:RF frequency: 2790100000.0 Hz
INFO:qt3utils.experiments.cwodmr:RF frequency: 2790200000.0 Hz
INFO:qt3utils.experiments.cwodmr:RF frequency: 2790300000.0 Hz
INFO:qt3utils.experiments.cwodmr:RF frequency: 2790400000.0 Hz
INFO:qt3utils.experiments.cwodmr:RF frequency: 2790500000.0 Hz
INFO:qt3utils.experiments.cwodmr:RF frequency: 2790600000.0 Hz
INFO:qt3utils.experiments.cwodmr:RF frequency: 2790700000.0 Hz
INFO:qt3utils.experiments.cwodmr:RF frequency: 2790800000.0 Hz
INFO:qt3utils.experiments.cwodmr:RF frequency: 2790900000.0 Hz
INFO:qt3utils.experiments.cwodmr:RF frequency: 2791000000.0 Hz
INFO:qt3utils.experiments.cwodmr:RF frequency: 2791100000.0 Hz
INFO:qt3utils.experiments.cwodmr:RF frequency: 2791200000.0 Hz
INFO:qt3utils.experiments.cwodmr:RF frequency: 2791300000.0 Hz
INFO:qt3utils.experiments.cwodmr:RF frequency: 2791400000.0 Hz
INFO:qt3utils.experiments.cwodmr:RF frequency: 2791500000.0 Hz
INFO:qt3utils.experiments.cwodmr:RF frequency: 2791600000.0 Hz
INFO:qt3utils.experiments.cwodmr:RF frequency: 2791700000.0 Hz
INFO:qt3utils.experiments.cwodmr:RF frequency: 2791800000.0 Hz
INFO:qt3utils.experiments.cwodmr:RF frequency: 2791900000.0 Hz
INFO:qt3utils.experiments.cwodmr:RF frequency: 2792000000.0 Hz
INFO:qt3utils.experiments.cwodmr:RF frequency: 2792100000.0 Hz
INFO:qt3utils.experiments.cwodmr:RF frequency: 2792200000.0 Hz
INFO:qt3utils.experiments.cwodmr:RF frequency: 2792300000.0 Hz
INFO:qt3utils.experiments.cwodmr:RF frequency: 2792400000.0 Hz
INFO:qt3utils.experiments.cwodmr:RF frequency: 2792500000.0 Hz
INFO:qt3utils.experiments.cwodmr:RF frequency: 2792600000.0 Hz
INFO:qt3utils.experiments.cwodmr:RF frequency: 2792700000.0 Hz
INFO:qt3utils.experiments.cwodmr:RF frequency: 2792800000.0 Hz
INFO:qt3utils.experiments.cwodmr:RF frequency: 2792900000.0 Hz
INFO:qt3utils.experiments.cwodmr:RF frequency: 2793000000.0 Hz
INFO:qt3utils.experiments.cwodmr:RF frequency: 2793100000.0 Hz
INFO:qt3utils.experiments.cwodmr:RF frequency: 2793200000.0 Hz
INFO:qt3utils.experiments.cwodmr:RF frequency: 2793300000.0 Hz
INFO:qt3utils.experiments.cwodmr:RF frequency: 2793400000.0 Hz
INFO:qt3utils.experiments.cwodmr:RF frequency: 2793500000.0 Hz
INFO:qt3utils.experiments.cwodmr:RF frequency: 2793600000.0 Hz
INFO:qt3utils.experiments.cwodmr:RF frequency: 2793700000.0 Hz
INFO:qt3utils.experiments.cwodmr:RF frequency: 2793800000.0 Hz
INFO:qt3utils.experiments.cwodmr:RF frequency: 2793900000.0 Hz
INFO:qt3utils.experiments.cwodmr:RF frequency: 2794000000.0 Hz

```
plot_contrast_scan(line_widths[-35]['scan'], marker = '.-')
```

```
save_data_name = 'cwodmr_single_peak_scan_oct28.2022.pickle'

save_file(save_data_name, line_widths)
```

```
# some fitting functions

def lorentzian( x, center, amplitude, width ):
    return amplitude * width**2 / ( width**2 + ( x - center )**2)

def multi_lorentz( x, *params ):
    off = params[0]
    paramsRest = params[1:]
    assert not ( len( paramsRest ) % 3 )
    return off + sum( [ lorentzian( x, *paramsRest[ i : i+3 ] ) for i in range( 0, len( paramsRest ), 3 ) ] )

def _2_lorentz_fixed_peak_diff(x, *params):
        offset = params[0]
        return offset + lorentzian(x, params[1], params[2], params[3]) + lorentzian(x, params[1] + params[4], params[5], params[6])

    
def _3_lorentz_same_amp_and_width(x, *params):
    output = params[0]
    output += lorentzian(x, params[1], params[2], params[3])
    output += lorentzian(x, params[4], params[2], params[3])
    output += lorentzian(x, params[5], params[2], params[3])
    return output

    
def res_multi_lorentz(xData, yData, *params):
    diff = [ multi_lorentz( x, *params ) - y for x, y in zip( xData, yData ) ]
    return diff

def fit_triple_lorentz(x, y):

    amp1 = 1 
    cen1 = np.min(x)
    cen2 = np.mean(x)
    cen3 = np.max(x)
    wid1 = 10
    
    params = [0, cen1, amp1, wid1, cen2, cen3]
    bounds = (len(params)*[-np.inf], len(params)*[np.inf])
    
    bounds[0][1], bounds[1][1] = np.min(x), np.max(x)
    bounds[0][4], bounds[1][4] = np.min(x), np.max(x)
    bounds[0][5], bounds[1][5] = np.min(x), np.max(x)
    
    bounds[0][2], bounds[1][2] = 0, 20
    bounds[0][3], bounds[1][3] = 0, 20


    p_opt, p_cov = scipy.optimize.curve_fit(_3_lorentz_same_amp_and_width, x, y, 
                                            p0=params, 
                                            maxfev = 10000, 
                                            bounds = bounds)
    return p_opt, p_cov

def fit_scans(line_widths, fixed_delta = None):

    for a_pow, res in line_widths.items():
        print(a_pow)
      
        scan_data = res['scan']
        
        
        xData = scan_data[:, 0]*1e-6 #in MHz
        yData = scan_data[:, 1]

        #drop nans from the data
        xData = xData[~np.isnan(yData)]
        yData = yData[~np.isnan(yData)]

        yData = 1 - yData
        yData = yData*100
    
        optimized_p, cov_p = fit_triple_lorentz(xData, yData)

        p_errs = np.sqrt(np.diag(cov_p))
        offset = optimized_p[0]
        mean_width = optimized_p[3]
        line_width_sigma = p_errs[3]
        print(optimized_p)
        
        line_widths[a_pow].update({'p_opt': optimized_p,
                              'p_cov':cov_p,
                              'mean_width':mean_width,
                              'mean_width_sigma':line_width_sigma,
                              'x':xData,
                              'y':yData,
                              'scan':scan_data,
                              'fixed_delta':fixed_delta})
        
    return line_widths


def plot_spectrum_and_accumulate_line_widths(line_widths):
    rf_power_line_width = []

    for a_pow, res in line_widths.items():
        fixed_delta = res.get('fixed_delta', None)
        opt_p = copy.deepcopy(res['p_opt'])
        if fixed_delta is not None:
            raise NotImplementedError("not yet supported")
        plot_fit(res['x'], res['y'], opt_p)
        plt.title(f'RF Power = {a_pow}, Line Width = {res["mean_width"]:0.2f} MHz')
        plt.xlabel('frequency [MHz]')
        plt.ylabel('PL loss [percent]')
        rf_power_line_width.append([a_pow, res['mean_width'], res['mean_width_sigma']])

    return rf_power_line_width

def plot_fit(x, y, p_opt):
    plt.figure(figsize=(10, 6))

    plt.plot(x, y, 'o-', label='Data')
    plt.plot(x, _3_lorentz_same_amp_and_width(x, *p_opt), 'k--', label='Fit')
    plt.legend()
```

```
scans_with_fit_results = fit_scans(line_widths)
```

-35
[5.20340395e-02 2.78617637e+03 1.08092636e+00 4.44630772e-01
 2.79047873e+03 2.78831642e+03]

```
plot_spectrum_and_accumulate_line_widths(scans_with_fit_results)
```

[[-35, 0.4446307719505383, 0.015777286334006223]]

```
scans_with_fit_results[-35].keys()
```

dict_keys(['scan', 'experiment_conditions', 'p_opt', 'p_cov', 'mean_width', 'mean_width_sigma', 'x', 'y', 'fixed_delta'])

```
scans_with_fit_results[-35]['p_opt']
```

array([5.20340395e-02, 2.78617637e+03, 1.08092636e+00, 4.44630772e-01,
       2.79047873e+03, 2.78831642e+03])

```
central_frequency = scans_with_fit_results[-35]['p_opt'][5]
```

```
np.round(central_frequency*1e6)
```

2788316424.0

```
qt3utils.experiments.rabi.Rabi?
```

```
rabi_exp = qt3utils.experiments.rabi.Rabi(PulseBlasterPulsedODMR(), rfsynth, nidaq_config,
                                                  rf_power=-35, rf_frequency=2788316424)
```

```
qt3utils.experiments.rabi.logger.setLevel(logging.INFO)
```

```
rabi_exp.pulser.full_cycle_width = 30e-6 #5 muS aom + 10 muS RF + extra buffer between aom and RF
rabi_exp.rf_width_high = 8e-6
rabi_exp.rf_width_step = 100e-9
rabi_exp.rf_power = -25
```

```
rabi_exp.experimental_conditions()
```

{'rf_width_low': 1e-07,
 'rf_width_high': 8e-06,
 'rf_width_step': 1e-07,
 'rf_power': -25,
 'rf_frequency': 2788316423,
 'pulser': {'rf_width': 8.1e-06,
  'aom_width': 5e-06,
  'aom_response_time': 8e-07,
  'post_rf_pad': 1e-07,
  'pre_rf_pad': 1e-07,
  'full_cycle_width': 3e-05,
  'rf_pulse_justify': 'center',
  'clock_period': 2e-07}}

```
scan_data = rabi_exp.run(N_cycles=1000000)
```

INFO:qt3utils.experiments.rabi:RF Width: 1e-07 seconds
INFO:qt3utils.experiments.rabi:RF Width: 2e-07 seconds
INFO:qt3utils.experiments.rabi:RF Width: 3e-07 seconds
INFO:qt3utils.experiments.rabi:RF Width: 4e-07 seconds
INFO:qt3utils.experiments.rabi:RF Width: 5e-07 seconds
INFO:qt3utils.experiments.rabi:RF Width: 6e-07 seconds
INFO:qt3utils.experiments.rabi:RF Width: 7e-07 seconds
INFO:qt3utils.experiments.rabi:RF Width: 8e-07 seconds
INFO:qt3utils.experiments.rabi:RF Width: 9e-07 seconds
INFO:qt3utils.experiments.rabi:RF Width: 1e-06 seconds
INFO:qt3utils.experiments.rabi:RF Width: 1.1e-06 seconds
INFO:qt3utils.experiments.rabi:RF Width: 1.2e-06 seconds
INFO:qt3utils.experiments.rabi:RF Width: 1.3e-06 seconds
INFO:qt3utils.experiments.rabi:RF Width: 1.4e-06 seconds
INFO:qt3utils.experiments.rabi:RF Width: 1.5e-06 seconds
INFO:qt3utils.experiments.rabi:RF Width: 1.6e-06 seconds
INFO:qt3utils.experiments.rabi:RF Width: 1.7e-06 seconds
INFO:qt3utils.experiments.rabi:RF Width: 1.8e-06 seconds
INFO:qt3utils.experiments.rabi:RF Width: 1.9e-06 seconds
INFO:qt3utils.experiments.rabi:RF Width: 2e-06 seconds
INFO:qt3utils.experiments.rabi:RF Width: 2.1e-06 seconds
INFO:qt3utils.experiments.rabi:RF Width: 2.2e-06 seconds
INFO:qt3utils.experiments.rabi:RF Width: 2.3e-06 seconds
INFO:qt3utils.experiments.rabi:RF Width: 2.4e-06 seconds
INFO:qt3utils.experiments.rabi:RF Width: 2.5e-06 seconds
INFO:qt3utils.experiments.rabi:RF Width: 2.6e-06 seconds
INFO:qt3utils.experiments.rabi:RF Width: 2.7e-06 seconds
INFO:qt3utils.experiments.rabi:RF Width: 2.8e-06 seconds
INFO:qt3utils.experiments.rabi:RF Width: 2.9e-06 seconds
INFO:qt3utils.experiments.rabi:RF Width: 3e-06 seconds
INFO:qt3utils.experiments.rabi:RF Width: 3.1e-06 seconds
INFO:qt3utils.experiments.rabi:RF Width: 3.2e-06 seconds
INFO:qt3utils.experiments.rabi:RF Width: 3.3e-06 seconds
INFO:qt3utils.experiments.rabi:RF Width: 3.4e-06 seconds
INFO:qt3utils.experiments.rabi:RF Width: 3.5e-06 seconds
INFO:qt3utils.experiments.rabi:RF Width: 3.6e-06 seconds
INFO:qt3utils.experiments.rabi:RF Width: 3.7e-06 seconds
INFO:qt3utils.experiments.rabi:RF Width: 3.8e-06 seconds
INFO:qt3utils.experiments.rabi:RF Width: 3.9e-06 seconds
INFO:qt3utils.experiments.rabi:RF Width: 4e-06 seconds
INFO:qt3utils.experiments.rabi:RF Width: 4.1e-06 seconds
INFO:qt3utils.experiments.rabi:RF Width: 4.2e-06 seconds
INFO:qt3utils.experiments.rabi:RF Width: 4.3e-06 seconds
INFO:qt3utils.experiments.rabi:RF Width: 4.4e-06 seconds
INFO:qt3utils.experiments.rabi:RF Width: 4.5e-06 seconds
INFO:qt3utils.experiments.rabi:RF Width: 4.6e-06 seconds
INFO:qt3utils.experiments.rabi:RF Width: 4.7e-06 seconds
INFO:qt3utils.experiments.rabi:RF Width: 4.8e-06 seconds
INFO:qt3utils.experiments.rabi:RF Width: 4.9e-06 seconds
INFO:qt3utils.experiments.rabi:RF Width: 5e-06 seconds
INFO:qt3utils.experiments.rabi:RF Width: 5.1e-06 seconds
INFO:qt3utils.experiments.rabi:RF Width: 5.2e-06 seconds
INFO:qt3utils.experiments.rabi:RF Width: 5.3e-06 seconds
INFO:qt3utils.experiments.rabi:RF Width: 5.4e-06 seconds
INFO:qt3utils.experiments.rabi:RF Width: 5.5e-06 seconds
INFO:qt3utils.experiments.rabi:RF Width: 5.6e-06 seconds
INFO:qt3utils.experiments.rabi:RF Width: 5.7e-06 seconds
INFO:qt3utils.experiments.rabi:RF Width: 5.8e-06 seconds
INFO:qt3utils.experiments.rabi:RF Width: 5.9e-06 seconds
INFO:qt3utils.experiments.rabi:RF Width: 6e-06 seconds
INFO:qt3utils.experiments.rabi:RF Width: 6.1e-06 seconds
INFO:qt3utils.experiments.rabi:RF Width: 6.2e-06 seconds
INFO:qt3utils.experiments.rabi:RF Width: 6.3e-06 seconds
INFO:qt3utils.experiments.rabi:RF Width: 6.4e-06 seconds
INFO:qt3utils.experiments.rabi:RF Width: 6.5e-06 seconds
INFO:qt3utils.experiments.rabi:RF Width: 6.6e-06 seconds
INFO:qt3utils.experiments.rabi:RF Width: 6.7e-06 seconds
INFO:qt3utils.experiments.rabi:RF Width: 6.8e-06 seconds
INFO:qt3utils.experiments.rabi:RF Width: 6.9e-06 seconds
INFO:qt3utils.experiments.rabi:RF Width: 7e-06 seconds
INFO:qt3utils.experiments.rabi:RF Width: 7.1e-06 seconds
INFO:qt3utils.experiments.rabi:RF Width: 7.2e-06 seconds
INFO:qt3utils.experiments.rabi:RF Width: 7.3e-06 seconds
INFO:qt3utils.experiments.rabi:RF Width: 7.4e-06 seconds
INFO:qt3utils.experiments.rabi:RF Width: 7.5e-06 seconds
INFO:qt3utils.experiments.rabi:RF Width: 7.6e-06 seconds
INFO:qt3utils.experiments.rabi:RF Width: 7.7e-06 seconds
INFO:qt3utils.experiments.rabi:RF Width: 7.8e-06 seconds
INFO:qt3utils.experiments.rabi:RF Width: 7.9e-06 seconds
INFO:qt3utils.experiments.rabi:RF Width: 8e-06 seconds

```
rabi_scan = {'scan_data':scan_data, 'experimental_conditions':rabiexperimental_conditionsp.experimental_conditions()}

save_file('rabi_scan_rfm25_8mus.oct28.2022.pickle', rabi_scan)
```

```
scan_data = np.array(scan_data)

plt.figure(figsize=(8, 5))

plt.plot(scan_data[:,0], scan_data[:,1], '.-', label='Data')
```

[<matplotlib.lines.Line2D at 0x1f416e8a760>]

```
#now with much much longer AOM time
rabi_exp.pulser.aom_width = 100e-6
rabi_exp.pulser.full_cycle_width = 220e-6 #5 muS aom + 10 muS RF + extra buffer between aom and RF
rabi_exp.pulser.clock_period = 10e-6
rabi_exp.rf_width_high = 6e-6
rabi_exp.rf_width_step = 200e-9
rabi_exp.rf_power = -25
```

```
scan_data = rabi_exp.run(N_cycles=10000)
```

INFO:qt3utils.experiments.rabi:RF Width: 1e-07 seconds
INFO:qt3utils.experiments.rabi:RF Width: 3e-07 seconds
INFO:qt3utils.experiments.rabi:RF Width: 5e-07 seconds
INFO:qt3utils.experiments.rabi:RF Width: 7e-07 seconds
INFO:qt3utils.experiments.rabi:RF Width: 9e-07 seconds
INFO:qt3utils.experiments.rabi:RF Width: 1.1e-06 seconds
INFO:qt3utils.experiments.rabi:RF Width: 1.3e-06 seconds
INFO:qt3utils.experiments.rabi:RF Width: 1.5e-06 seconds
INFO:qt3utils.experiments.rabi:RF Width: 1.7e-06 seconds
INFO:qt3utils.experiments.rabi:RF Width: 1.9e-06 seconds
INFO:qt3utils.experiments.rabi:RF Width: 2.1e-06 seconds
INFO:qt3utils.experiments.rabi:RF Width: 2.3e-06 seconds
INFO:qt3utils.experiments.rabi:RF Width: 2.5e-06 seconds
INFO:qt3utils.experiments.rabi:RF Width: 2.7e-06 seconds
INFO:qt3utils.experiments.rabi:RF Width: 2.9e-06 seconds
INFO:qt3utils.experiments.rabi:RF Width: 3.1e-06 seconds
INFO:qt3utils.experiments.rabi:RF Width: 3.3e-06 seconds
INFO:qt3utils.experiments.rabi:RF Width: 3.5e-06 seconds
INFO:qt3utils.experiments.rabi:RF Width: 3.7e-06 seconds
INFO:qt3utils.experiments.rabi:RF Width: 3.9e-06 seconds
INFO:qt3utils.experiments.rabi:RF Width: 4.1e-06 seconds
INFO:qt3utils.experiments.rabi:RF Width: 4.3e-06 seconds
INFO:qt3utils.experiments.rabi:RF Width: 4.5e-06 seconds
INFO:qt3utils.experiments.rabi:RF Width: 4.7e-06 seconds
INFO:qt3utils.experiments.rabi:RF Width: 4.9e-06 seconds
INFO:qt3utils.experiments.rabi:RF Width: 5.1e-06 seconds
INFO:qt3utils.experiments.rabi:RF Width: 5.3e-06 seconds
INFO:qt3utils.experiments.rabi:RF Width: 5.5e-06 seconds
INFO:qt3utils.experiments.rabi:RF Width: 5.7e-06 seconds
INFO:qt3utils.experiments.rabi:RF Width: 5.9e-06 seconds
INFO:qt3utils.experiments.rabi:RF Width: 6.1e-06 seconds
C:\Users\adamcox\anaconda3\envs\dev1\lib\site-packages\nidaqmx\task.py:457: ResourceWarning: Attempted to close NI-DAQmx task of name "_unnamedTask<5D>" but task was already closed.
  warnings.warn(

```
scan_data = np.array(scan_data)

plt.figure(figsize=(8, 5))

plt.plot(scan_data[:,0], scan_data[:,1], '.-', label='Data')
```

[<matplotlib.lines.Line2D at 0x20684412fa0>]

```
import copy
pulser = copy.deepcopy(rabi_exp.pulser)
```

```
pulser
```

```
pulser.experimental_conditions()
```

{'rf_width': 5.1e-06,
 'aom_width': 5e-06,
 'aom_response_time': 8e-07,
 'post_rf_pad': 1e-07,
 'pre_rf_pad': 1e-07,
 'full_cycle_width': 5e-05,
 'rf_pulse_justify': 'center',
 'clock_period': 2e-07}

```
pulser.__dict__
```

{'pb_board_number': 1,
 'aom_channel': 0,
 'rf_channel': 1,
 'clock_channel': 2,
 'trigger_channel': 3,
 'aom_width': 5e-06,
 'rf_width': 5.1e-06,
 'aom_response_time': 8e-07,
 'rf_response_time': 2e-07,
 'post_rf_pad': 1e-07,
 'pre_rf_pad': 1e-07,
 'full_cycle_width': 5e-05,
 'rf_pulse_justify': 'center',
 'clock_period': 2e-07,
 'trigger_width': 5e-07}

```
pulser.trigger_channel = 11
pulser.clock_channel = 10
pulser.rf_channel = 9
pulser.aom_channel = 8
pulser.clock_period = 500e-9
```

```
pulser.program_pulser_state(10e-6)
```

100

```
pulser.start()
```

```
rabi_exp.pulser.program_pulser_state(10e-6)
```

250

```
rabi_exp.pulser.start()
```

```

```

File: oct27-rabi/rf_power_broadening-post-data-analysis_w_cwodmr.ipynb
# RF Power Broadening in PPM Sample - Post Analysis


  * Oct 26 2022
  * CWODMR
  * -35 micron from surface
  * 390 microW laser
  * $T_{2}^{*} \approx 2.38 (5) \mu s$ 


The following demonstrates the broadening of spectral lines in the electronic states of an NV^-1 center in diamond, caused by increasing RF magnetic field power, which controls the transition betweent the ground and excited spin states. 

In the ppm sample used here, two RF-induced resonances were observed about the expected central zero-field split of 2.87 GHz. The double-peak was found for all values of RF power tested. 

This approach uses CW ODMR to measure the reduction in PL as a function of RF frequency and power. For each frequency scan at a particular power, a triple lorentzian was fit to the data and the width of the lorenztians were estimated. 
By varying the RF power, a clear trend of increased line width with increased power was observed.
Extrapolation to zero RF power suggests a minimum line width of 0.42(1) MHz, which corresponds to a driven decoherence time of $T_{2}^{*} \approx 2.38(5) \mu s$  for this sample.

```
%load_ext autoreload
%autoreload 2
```

```
import numpy as np
import matplotlib.pyplot as plt
import time
from scipy import optimize
import copy
from scipy.optimize import leastsq
import scipy 

import logging
```

```
import pickle
def save_file(name, data):
    with open(name, 'wb') as handle:
        pickle.dump(data, handle, protocol=pickle.HIGHEST_PROTOCOL)

def load_file(name):
    with open(name, 'rb') as handle:
        return pickle.load(handle)
```

```
def plot_contrast_scan(scan, xlabel = 'frequency [Hz]', figsize = (10,6), marker = 'o-'):
    scan = np.array(scan)

    x_data = scan[:, 0]
    y_data = scan[:, 1]

    plt.figure(figsize=figsize)
    plt.plot(x_data, y_data, marker, label='Data')

    plt.xlabel(xlabel)
```

```
# some fitting functions

def lorentzian( x, center, amplitude, width ):
    return amplitude * width**2 / ( width**2 + ( x - center )**2)

def multi_lorentz( x, *params ):
    off = params[0]
    paramsRest = params[1:]
    assert not ( len( paramsRest ) % 3 )
    return off + sum( [ lorentzian( x, *paramsRest[ i : i+3 ] ) for i in range( 0, len( paramsRest ), 3 ) ] )

def _2_lorentz_fixed_peak_diff(x, *params):
        offset = params[0]
        return offset + lorentzian(x, params[1], params[2], params[3]) + lorentzian(x, params[1] + params[4], params[5], params[6])

    
def _3_lorentz_same_amp_and_width(x, *params):
    output = params[0]
    output += lorentzian(x, params[1], params[2], params[3])
    output += lorentzian(x, params[4], params[2], params[3])
    output += lorentzian(x, params[5], params[2], params[3])
    return output

    
def res_multi_lorentz(xData, yData, *params):
    diff = [ multi_lorentz( x, *params ) - y for x, y in zip( xData, yData ) ]
    return diff
```

```
#more fitting stuff

def get_double_pars(p_opt, p_covariance):
    p_errors = np.sqrt(np.diag(p_covariance))

    offset = p_opt[0]
    offset_err = p_errors[0]

    pars_1 = p_opt[1:4]
    errs_1 = p_errors[1:4]
    pars_2 = p_opt[4:7]
    errs_2 = p_errors[4:7]
    
    mean_width  =  np.mean([pars_1[2], pars_2[2]])
    
    return offset, pars_1, pars_2, errs_1, errs_2, mean_width

def fit_double_lorentz(x, y, amp1 = 3, amp2 = 3, cen1 = 2865, cen2 = 2875, wid1 = 10, wid2 = 10, fixed_delta = None):

    params = [0, cen1, amp1, wid1, cen2, amp2, wid2]
    bounds = (0, np.inf)
    
    fit_function = multi_lorentz
    
    if fixed_delta is not None:
        params[4] = fixed_delta
        bounds = (len(params)*[0], len(params)*[np.inf])
        bounds[0][4] = params[4]-1e-10
        bounds[1][4] = params[4]+1e-10
        fit_function = _2_lorentz_fixed_peak_diff
        
    p_opt, p_cov = scipy.optimize.curve_fit(fit_function, x, y, 
                                            p0=params, 
                                            maxfev = 10000, 
                                            bounds = bounds)
    return p_opt, p_cov

# def get_triple_pars(p_opt, p_covariance):
#     p_errors = np.sqrt(np.diag(p_covariance))

#     offset = p_opt[0]
    
#     pars_1 = p_opt[1:4]
#     errs_1 = p_errors[1:4]
#     pars_2 = p_opt[4:7]
#     errs_2 = p_errors[4:7]
#     pars_3 = p_opt[7:10]
#     errs_3 = p_errors[7:10]
    
#     mean_width  =  np.mean([pars_1[2], pars_2[2], pars_3[2]])
    
#     return offset, pars_1, pars_2, errs_1, errs_2, pars_3, errs_3, mean_width

def fit_triple_lorentz(x, y, amp1 = 1, cen1 = 2778, cen2 = 2782, cen3 = 2786, wid1 = 10):

    params = [0, cen1, amp1, wid1, cen2, cen3]
    bounds = (len(params)*[-np.inf], len(params)*[np.inf])
    
    bounds[0][1], bounds[1][1] = 2765, 2800
    bounds[0][4], bounds[1][4] = 2765, 2800
    bounds[0][5], bounds[1][5] = 2765, 2800
    
    bounds[0][2], bounds[1][2] = 0, 20
    bounds[0][3], bounds[1][3] = 0, 20


    p_opt, p_cov = scipy.optimize.curve_fit(_3_lorentz_same_amp_and_width, x, y, 
                                            p0=params, 
                                            maxfev = 10000, 
                                            bounds = bounds)
    return p_opt, p_cov
```

```
def fit_scans(line_widths, fixed_delta = None):

    for a_pow, res in line_widths.items():
        print(a_pow)
      
        scan_data = res['scan']
        
        
        xData = scan_data[:, 0]*1e-6 #in MHz
        yData = scan_data[:, 1]

        #drop nans from the data
        xData = xData[~np.isnan(yData)]
        yData = yData[~np.isnan(yData)]

        yData = 1 - yData
        yData = yData*100
    
        optimized_p, cov_p = fit_triple_lorentz(xData, yData)

        p_errs = np.sqrt(np.diag(cov_p))
        offset = optimized_p[0]
        mean_width = optimized_p[3]
        line_width_sigma = p_errs[3]
        print(optimized_p)
        
        line_widths[a_pow].update({'p_opt': optimized_p,
                              'p_cov':cov_p,
                              'mean_width':mean_width,
                              'mean_width_sigma':line_width_sigma,
                              'x':xData,
                              'y':yData,
                              'scan':scan_data,
                              'fixed_delta':fixed_delta})
        
    return line_widths


def plot_spectrum_and_accumulate_line_widths(line_widths):
    rf_power_line_width = []

    for a_pow, res in line_widths.items():
        fixed_delta = res.get('fixed_delta', None)
        opt_p = copy.deepcopy(res['p_opt'])
        if fixed_delta is not None:
            raise NotImplementedError("not yet supported")
        plot_fit(res['x'], res['y'], opt_p)
        plt.title(f'RF Power = {a_pow}, Line Width = {res["mean_width"]:0.2f} MHz')
        plt.xlabel('frequency [MHz]')
        plt.ylabel('PL loss [percent]')
        rf_power_line_width.append([a_pow, res['mean_width'], res['mean_width_sigma']])

    return rf_power_line_width
```

```
def plot_fit(x, y, p_opt):
    plt.figure(figsize=(10, 6))

    plt.plot(x, y, 'o-', label='Data')
    plt.plot(x, _3_lorentz_same_amp_and_width(x, *p_opt), 'k--', label='Fit')
    plt.legend()
```

# Confocal Scan

```
scan_file = 'large_scan_x0t80_y0t80.npy'
confocal_scan = np.load(scan_file)
```

```
plt.figure(figsize=(10,10))
plt.imshow(confocal_scan, cmap='Greys_r', extent = [0,80,57,0])
```

```
# selected position at (x = 60, y = 10)  Approximately 35 microns below the surface
```

```
save_data_name = 'rf_power_broadening_ppmsample_w_B_ext_cwodmr_4ms_single_orientation.oct26.2022.pickle'

line_widths_4ms_single_split = load_file(save_data_name)
```

```
sorted(line_widths_4ms_single_split.keys(),reverse=True)
```

[-5, -10, -15, -20, -22, -25, -28, -30, -32, -35, -38]

```
line_widths_4ms_single_split = {k:v for k,v in line_widths_4ms_single_split.items() if k != -15}
```

```
sorted(line_widths_4ms_single_split.keys(),reverse=True)
```

[-5, -10, -20, -22, -25, -28, -30, -32, -35, -38]

```
for a_pow in sorted(line_widths_4ms_single_split.keys(),reverse=True):
    res = line_widths_4ms_single_split[a_pow]
    if a_pow != -15:
        plot_contrast_scan(res['scan'],  figsize = (8,5), marker = '.-')
        plt.title(f'RF power: {a_pow}')
```

```
scans_with_fit_results = fit_scans(line_widths_4ms_single_split)
```

-5
[3.35361931e-01 2.78064028e+03 2.03386023e+00 5.42060147e+00
 2.77840192e+03 2.78569507e+03]
-10
[6.30109447e-01 2.78506990e+03 2.00734273e+00 4.67049262e+00
 2.77824993e+03 2.78096719e+03]
-25
[3.43991034e-02 2.78145068e+03 1.61675730e+00 1.26248090e+00
 2.78363998e+03 2.77915360e+03]
-20
[-6.96938701e-02  2.78157918e+03  1.60442021e+00  2.48272037e+00
  2.78385326e+03  2.77930207e+03]
-22
[3.97498048e-03 2.78374458e+03 1.60555724e+00 1.97413910e+00
 2.77918042e+03 2.78152640e+03]
-28
[4.95794987e-02 2.78359083e+03 1.62937794e+00 8.85096422e-01
 2.77913554e+03 2.78138578e+03]
-30
[4.31724978e-02 2.78137230e+03 1.58010795e+00 7.21704774e-01
 2.77914126e+03 2.78354917e+03]
-32
[4.15623507e-02 2.77919399e+03 1.47821305e+00 6.18432786e-01
 2.78136399e+03 2.78352680e+03]
-35
[3.47642596e-02 2.78353694e+03 1.29238189e+00 5.08555854e-01
 2.78137752e+03 2.77918934e+03]
-38
[2.55322152e-02 2.78137820e+03 1.16600490e+00 4.16653935e-01
 2.77918873e+03 2.78354374e+03]

```
scans_with_fit_results[-5].keys()
```

dict_keys(['scan', 'experiment_conditions', 'p_opt', 'p_cov', 'mean_width', 'mean_width_sigma', 'x', 'y', 'fixed_delta'])

```
for a_pow, res in scans_with_fit_results.items():
    print(res['p_opt'])
```

[3.35361931e-01 2.78064028e+03 2.03386023e+00 5.42060147e+00
 2.77840192e+03 2.78569507e+03]
[6.30109447e-01 2.78506990e+03 2.00734273e+00 4.67049262e+00
 2.77824993e+03 2.78096719e+03]
[3.43991034e-02 2.78145068e+03 1.61675730e+00 1.26248090e+00
 2.78363998e+03 2.77915360e+03]
[-6.96938701e-02  2.78157918e+03  1.60442021e+00  2.48272037e+00
  2.78385326e+03  2.77930207e+03]
[3.97498048e-03 2.78374458e+03 1.60555724e+00 1.97413910e+00
 2.77918042e+03 2.78152640e+03]
[4.95794987e-02 2.78359083e+03 1.62937794e+00 8.85096422e-01
 2.77913554e+03 2.78138578e+03]
[4.31724978e-02 2.78137230e+03 1.58010795e+00 7.21704774e-01
 2.77914126e+03 2.78354917e+03]
[4.15623507e-02 2.77919399e+03 1.47821305e+00 6.18432786e-01
 2.78136399e+03 2.78352680e+03]
[3.47642596e-02 2.78353694e+03 1.29238189e+00 5.08555854e-01
 2.78137752e+03 2.77918934e+03]
[2.55322152e-02 2.78137820e+03 1.16600490e+00 4.16653935e-01
 2.77918873e+03 2.78354374e+03]

```
rf_power_broadening = plot_spectrum_and_accumulate_line_widths(scans_with_fit_results)
```

```
plt.figure(figsize=(10,10))
rf_power_broadening = np.array(rf_power_broadening)

#drop the last measurement as the data quality is very poor
#should add error bars to the estimated line widths
plt.errorbar(rf_power_broadening[:, 0], rf_power_broadening[:, 1], rf_power_broadening[:, 2],
             fmt = 'o', capsize = 4, label='Data')
plt.xlabel('rf power [db mW]')
plt.ylabel('linewidth [MHz]')
plt.ylim(0, max(rf_power_broadening[:, 1])*1.25)
```

(0.0, 6.775751843450633)

```
rf_power_broadening
```

array([[-5.00000000e+00,  5.42060147e+00,  2.74375629e-01],
       [-1.00000000e+01,  4.67049262e+00,  1.54661302e-01],
       [-2.50000000e+01,  1.26248090e+00,  2.79368007e-02],
       [-2.00000000e+01,  2.48272037e+00,  7.04803442e-02],
       [-2.20000000e+01,  1.97413910e+00,  4.78437839e-02],
       [-2.80000000e+01,  8.85096422e-01,  1.77471486e-02],
       [-3.00000000e+01,  7.21704774e-01,  1.35230878e-02],
       [-3.20000000e+01,  6.18432786e-01,  1.42628765e-02],
       [-3.50000000e+01,  5.08555854e-01,  1.27133014e-02],
       [-3.80000000e+01,  4.16653935e-01,  1.23723895e-02]])

```

```
