Repository: gadamc/ppm_characteristics

# NV- PPM Sample Characteristic

This repository contains data, and Jupyter notebooks of measurements related to 
a particular NV- diamond sample I've been working with. 

The sample was created by Nicholas Yama and contains PPM levels of nitrogen.

File: oct26-rf-power-broadening-cwodmr/.ipynb_checkpoints/rf_power_broadening-checkpoint.ipynb
# RF Power Broadening in PPM Sample

The following demonstrates the broadening of spectral lines in the electronic states of an NV^-1 center in diamond, caused by increasing RF magnetic field power, which controls the transition betweent the ground and excited spin states. 

In the ppm sample used here, two RF-induced resonances were observed about the expected central zero-field split of 2.87 GHz. The double-peak was found for all values of RF power tested. 

This approach uses CW ODMR to measure the reduction in PL as a function of RF frequency and power. For each frequency scan at a particular power, a double lorentzian was fit to the data and the average line-width of both peaks were estimated. 
By varying the RF power, a clear trend of increased line width with increased power was observed.
Extrapolation to zero RF power suggests a minimum line width of 2.5 MHz, which corresponds to a driven decoherence time of $T_{2}^{*} \approx 0.4 \mu s$ (?? 1 /2.5 MHz) for this sample.

```
%load_ext autoreload
%autoreload 2
```

```
import numpy as np
import matplotlib.pyplot as plt
import time
from scipy import optimize
import copy
from scipy.optimize import leastsq
import scipy 

import logging
```

```
import qt3utils.experiments.ramsey
import qt3utils.experiments.cwodmr
import qt3utils.experiments.podmr
import qt3utils.experiments.rabi

from qt3utils.experiments.pulsers.pulseblaster import PulseBlasterRamHahnDD, PulseBlasterCWODMR, PulseBlasterPulsedODMR, PulseBlasterHoldAOM
from qt3utils.analysis.rabi import signal_to_background
import qt3utils.analysis.aggregation
import qt3utils.nidaq
import qcsapphire
import qt3rfsynthcontrol

import nipiezojenapy
import qt3utils.datagenerators as datasources
import qt3utils.datagenerators.piezoscanner
import qt3utils.nidaq.config
```

# Set Logging Levels

This controls output print statements, which can be useful for debugging and knowing that scans are running

```
logging.basicConfig(level=logging.WARNING)
```

```
qt3utils.experiments.cwodmr.logger.setLevel(logging.WARNING)
```

# Create objects to control hardware

```
rfsynth = qt3rfsynthcontrol.QT3SynthHD('COM5')
```

```
aom_hold = PulseBlasterHoldAOM()
```

```
aom_hold.program_pulser_state()
aom_hold.start() #do this to during confocal san
```

```
cwodmr_pulser = PulseBlasterCWODMR(clock_period = 200e-9)
```

```
nidaq_config = qt3utils.nidaq.EdgeCounter('Dev1')
```

```
# Eventually, these functions should be moved to the package somewhere -- either analysis or in experiments
def aggregate_data(data_buffer, experiment):
    return data_buffer.reshape(int(experiment.N_cycles), int(experiment.N_clock_ticks_per_cycle)).mean(axis=0)

def podmr_simple_signal_background(trace):
    background = trace[:len(trace)//2]
    signal = trace[len(trace)//2:]
    return np.sum(signal)/np.sum(background)

def cwodmr_simple_signal_background(trace):
    rf_on = trace[:len(trace)//2]
    rf_off = trace[len(trace)//2:]
    return np.sum(rf_on)/np.sum(rf_off)

def measure_cwodrm_contrast(data_buffer, experiment):
    return cwodmr_simple_signal_background(aggregate_data(data_buffer, experiment))

def measure_podmr_contrast(data_buffer, experiment):
    return podmr_simple_signal_background(aggregate_data(data_buffer, experiment))
```

```
def plot_contrast_scan(scan, xlabel = 'frequency [Hz]'):
    scan = np.array(scan)

    x_data = scan[:, 0]
    y_data = scan[:, 1]

    plt.figure(figsize=(10, 6))
    plt.plot(x_data, y_data, 'o-', label='Data')

    plt.xlabel(xlabel)
```

```
# some fitting functions

def lorentzian( x, center, amplitude, width ):
    return amplitude * width**2 / ( width**2 + ( x - center )**2)

def multi_lorentz( x, *params ):
    off = params[0]
    paramsRest = params[1:]
    assert not ( len( paramsRest ) % 3 )
    return off + sum( [ lorentzian( x, *paramsRest[ i : i+3 ] ) for i in range( 0, len( paramsRest ), 3 ) ] )

def _2_lorentz_fixed_peak_diff(x, *params):
        offset = params[0]
        return offset + lorentzian(x, params[1], params[2], params[3]) + lorentzian(x, params[1] + params[4], params[5], params[6])

def res_multi_lorentz(xData, yData, *params):
    diff = [ multi_lorentz( x, *params ) - y for x, y in zip( xData, yData ) ]
    return diff
```

```
#more fitting stuff

def get_pars(p_opt, p_covariance):
    p_errors = np.sqrt(np.diag(p_covariance))

    offset = p_opt[0]
    offset_err = p_errors[0]

    pars_1 = p_opt[1:4]
    errs_1 = p_errors[1:4]
    pars_2 = p_opt[4:7]
    errs_2 = p_errors[4:7]
    
    mean_width  =  np.mean([pars_1[2], pars_2[2]])
    
    return offset, pars_1, pars_2, errs_1, errs_2, mean_width

def fit_double_lorentz(x, y, amp1 = 3, amp2 = 3, cen1 = 2865, cen2 = 2875, wid1 = 10, wid2 = 10, fixed_delta = None):

    params = [0, cen1, amp1, wid1, cen2, amp2, wid2]
    bounds = (0, np.inf)
    
    fit_function = multi_lorentz
    
    if fixed_delta is not None:
        params[4] = fixed_delta
        bounds = (len(params)*[0], len(params)*[np.inf])
        bounds[0][4] = params[4]-1e-10
        bounds[1][4] = params[4]+1e-10
        fit_function = _2_lorentz_fixed_peak_diff
        
    p_opt, p_cov = scipy.optimize.curve_fit(fit_function, x, y, 
                                            p0=params, 
                                            maxfev = 10000, 
                                            bounds = bounds)
    return p_opt, p_cov

# def fit_double_lorentz_with_fixed_peak_diff(x, y, delta, amp1 = 3, amp2 = 3, cen1 = 2865, wid1 = 10, wid2 = 10):
    
#     def _2_lorentz_fixed_peak_diff(x, *params):
#         offset = params[0]
#         return offset + lorentzian(x, params[1], params[2], params[3]) + lorentzian(x, params[1] + delta, params[4], params[5])

#     params = [0, cen1, amp1, wid1, amp2, wid2]
#     p_opt, p_cov = scipy.optimize.curve_fit(_2_lorentz_fixed_peak_diff, x, y, p0=[0, cen1, amp1, wid1, amp2, wid2], maxfev = 10000)
#     return p_opt, p_cov
```

```
def plot_fit(x, y, p_opt):
    plt.figure(figsize=(10, 6))

    plt.plot(x, y, 'o-', label='Data')
    plt.plot(x, multi_lorentz(x, *p_opt), 'k--', label='Fit')
    plt.legend()
```

# Confocal Scan
Either run a scan here in the notebook, or use qt3scan and save. qt3scan was used and we load the scan here.

Laser power was ~25 microWatts (according the to photodiode). This has a large uncertainty, it appears, as repeated readings range +- 5 microWatts


Todo -- calibrate with external power meter

```
scan_file = 'large_scan_x0t80_y0t57.npy'
confocal_scan = np.load(scan_file)
```

```
plt.figure(figsize=(10,10))
plt.imshow(confocal_scan, cmap='Greys_r', extent = [0,80,57,0])
```

```
scan_file = 'highres_x25t55_y25t55.npy'
confocal_scan = np.load(scan_file)
```

```
fig, ax = plt.subplots(figsize=(10,10))
artist = ax.imshow(confocal_scan, cmap='Greys_r', extent = [25,55,55,25])
cbar = fig.colorbar(artist, ax=ax)
cbar.formatter.set_powerlimits((0, 3))
```

```
#x = 42.1
#y = 40.9
#z = 50 (which is approximately 10 microns below the surface)
```

```
cwodmr_exp = qt3utils.experiments.cwodmr.CWODMR(cwodmr_pulser, rfsynth, nidaq_config,
                                                  rf_power=-10)
```

```
qt3utils.experiments.cwodmr.logger.setLevel(logging.WARNING)
```

```
line_widths = {}

for a_pow in [-5, -7, -9]:
    print(a_pow)
    cwodmr_exp.rf_power = a_pow
    cwscan = cwodmr_exp.run(N_cycles=80000, post_process_function=measure_cwodrm_contrast)
    
    cwscan = np.array(cwscan)
    xData = cwscan[:, 0]*1e-6 #in MHz
    yData = cwscan[:, 1]

    yData = 1 - yData
    yData = yData*100
    optimized_p, cov_p = fit_double_lorentz(xData, yData)
    plot_fit(xData, yData, optimized_p)
    mean_width = get_pars(optimized_p, cov_p)[-1] #last parameter returns by this functionis the mean width in MHz
    
    plt.title(f'RF Power = {a_pow}, Line Width = {res["mean_width"]} MHz')
    line_widths[a_pow] = {'p_opt': optimized_p,
                          'p_cov':cov_p,
                          'mean_width':mean_width,
                          'x':xData,
                          'y':yData,
                          'scan':cwscan}
```

-5
-7
-9

```
for a_pow in [-12, -15, -18, -20, -22, -25, -28, -30]:
    print(a_pow)
    cwodmr_exp.rf_power = a_pow
    cwscan = cwodmr_exp.run(N_cycles=80000, post_process_function=measure_cwodrm_contrast)
    
    cwscan = np.array(cwscan)
    xData = cwscan[:, 0]*1e-6 #in MHz
    yData = cwscan[:, 1]

    yData = 1 - yData
    yData = yData*100
    optimized_p, cov_p = fit_double_lorentz(xData, yData)
    mean_width = get_pars(optimized_p, cov_p)[-1] #last parameter returns by this functionis the mean width in MHz
    
    line_widths[a_pow] = {'p_opt': optimized_p,
                          'p_cov':cov_p,
                          'mean_width':mean_width,
                          'x':xData,
                          'y':yData,
                          'scan':cwscan}
```

-12
-15
-18
-20
-22
-25
-28
-30

```
#with reduced counts, we need to fix the width of the double peaks based on brighter data
#for lower power RF scan below, the delta between the peaks will be fixed
central_peak_deltas = []

for a_pow, res in line_widths.items():
    if a_pow >= -25:
        offset, pars_1, pars_2, errs_1, errs_2, mean_width = get_pars(res['p_opt'], res['p_cov'])
        delta = pars_2[0] - pars_1[0]
        central_peak_deltas.append(delta)
```

```
np.mean(central_peak_deltas)
```

7.70649840339441

```
for a_pow in [-28, -30, -32, -35]:
    print(a_pow)
    cwodmr_exp.rf_power = a_pow
    cwodmr_exp.freq_low = 2845e6
    cwodmr_exp.freq_high = 2895e6
    cwscan = cwodmr_exp.run(N_cycles=500000, post_process_function=measure_cwodrm_contrast)
    
    cwscan = np.array(cwscan)
    xData = cwscan[:, 0]*1e-6 #in MHz
    yData = cwscan[:, 1]

    yData = 1 - yData
    yData = yData*100
    
    optimized_p, cov_p = fit_double_lorentz(xData, yData, fixed_delta = np.mean(central_peak_deltas))
    mean_width = get_pars(optimized_p, cov_p)[-1] #last parameter returns by this functionis the mean width in MHz

    line_widths[a_pow] = {'p_opt': optimized_p,
                          'p_cov':cov_p,
                          'mean_width':mean_width,
                          'x':xData,
                          'y':yData,
                          'scan':cwscan,
                          'fixed_delta':np.mean(central_peak_deltas)}
```

-28
-30
-32
-35

```

rf_power_line_width = []

for a_pow, res in line_widths.items():
    fixed_delta = res.get('fixed_delta', 0)
    opt_p = copy.deepcopy(res['p_opt'])
    if fixed_delta != 0:
        opt_p[4] = opt_p[1] + fixed_delta
    plot_fit(res['x'], res['y'], opt_p)
    plt.title(f'RF Power = {a_pow}, Line Width = {res["mean_width"]:0.2f} MHz')
    plt.xlabel('frequency [MHz]')
    plt.ylabel('PL loss [percent]')
    rf_power_line_width.append([a_pow, res['mean_width']])
```

```

plt.figure(figsize=(10,10))
rf_power_line_width = np.array(rf_power_line_width)

plt.plot(rf_power_line_width[:, 0], rf_power_line_width[:, 1], 'o-', label='Data')
plt.xlabel('rf power [db mW]')
plt.ylabel('linewidth [MHz]')
```

Text(0, 0.5, 'linewidth [MHz]')

```
import pickle
```

```
save_data_name = 'rf_power_broadening_ppmsample.oct21.2022.pickle'
```

```
def save_file(name, data):
    with open(name, 'wb') as handle:
        pickle.dump(data, handle, protocol=pickle.HIGHEST_PROTOCOL)

def load_file(name):
    with open(name, 'rb') as handle:
        return pickle.load(handle)
```

```
save_file(save_data_name, line_widths)
```

```
for a_pow in [-35, -38, -40, -45]:
    print(a_pow)
    cwodmr_exp.rf_power = a_pow
    cwscan = cwodmr_exp.run(N_cycles=1000000, post_process_function=measure_cwodrm_contrast)
    
    cwscan = np.array(cwscan)
    xData = cwscan[:, 0]*1e-6 #in MHz
    yData = cwscan[:, 1]

    yData = 1 - yData
    yData = yData*100

    optimized_p, cov_p = fit_double_lorentz(xData, yData, fixed_delta = np.mean(central_peak_deltas))
    mean_width = get_pars(optimized_p, cov_p)[-1] #last parameter returns by this functionis the mean width in MHz

    line_widths[a_pow] = {'p_opt': optimized_p,
                          'p_cov':cov_p,
                          'mean_width':mean_width,
                          'x':xData,
                          'y':yData,
                          'scan':cwscan,
                          'fixed_delta':np.mean(central_peak_deltas)}
```

-35
-38
-40
-45

```
for a_pow in [-35, -38, -40, -45]:
    print(line_widths[a_pow]['p_opt'])
```

[8.94717858e-49 2.86686925e+03 3.71187771e-01 2.67039877e+00
 7.70649840e+00 4.28205261e-01 2.87585586e+00]
[8.61609825e-282 2.86762992e+003 3.71394223e-001 4.17690519e+000
 7.70649840e+000 4.54740066e+002 7.85063900e-003]
[1.01826713e-46 2.86842242e+03 2.49957453e-01 2.43335105e+00
 7.70649840e+00 1.15942579e-01 1.91471499e+00]
[1.89621260e-03 2.86658009e+03 1.11710612e-04 2.00918301e-02
 7.70649840e+00 1.22528402e-01 2.30187904e+00]

```
save_file(save_data_name, line_widths)
```

```

rf_power_line_width = []

for a_pow, res in line_widths.items():
    fixed_delta = res.get('fixed_delta', 0)
    opt_p = copy.deepcopy(res['p_opt'])
    if fixed_delta != 0:
        opt_p[4] = opt_p[1] + fixed_delta
    plot_fit(res['x'], res['y'], opt_p)
    plt.title(f'RF Power = {a_pow}, Line Width = {res["mean_width"]:0.2f} MHz')
    plt.xlabel('frequency [MHz]')
    plt.ylabel('PL loss [percent]')
    rf_power_line_width.append([a_pow, res['mean_width']])
```

```
plt.figure(figsize=(10,10))
rf_power_line_width = np.array(rf_power_line_width)

#drop the last measurement as the data quality is very poor
#should add error bars to the estimated line widths
plt.plot(rf_power_line_width[:-1, 0], rf_power_line_width[:-1, 1], 'o-', label='Data')
plt.xlabel('rf power [db mW]')
plt.ylabel('linewidth [MHz]')
```

Text(0, 0.5, 'linewidth [MHz]')

```

```

```

```

File: oct26-rf-power-broadening-cwodmr/.ipynb_checkpoints/rf_power_broadening-post-data-analysis_w_cwodmr-checkpoint.ipynb
# RF Power Broadening in PPM Sample - Post Analysis


  * Oct 26 2022
  * CWODMR
  * -35 micron from surface
  * 390 microW laser
  * $T_{2}^{*} \approx 2 \mu s$ 


The following demonstrates the broadening of spectral lines in the electronic states of an NV^-1 center in diamond, caused by increasing RF magnetic field power, which controls the transition betweent the ground and excited spin states. 

In the ppm sample used here, two RF-induced resonances were observed about the expected central zero-field split of 2.87 GHz. The double-peak was found for all values of RF power tested. 

This approach uses CW ODMR to measure the reduction in PL as a function of RF frequency and power. For each frequency scan at a particular power, a double lorentzian was fit to the data and the average line-width of both peaks were estimated. 
By varying the RF power, a clear trend of increased line width with increased power was observed.
Extrapolation to zero RF power suggests a minimum line width of 0.5 MHz, which corresponds to a driven decoherence time of $T_{2}^{*} \approx 2 \mu s$  for this sample.

```
%load_ext autoreload
%autoreload 2
```

```
import numpy as np
import matplotlib.pyplot as plt
import time
from scipy import optimize
import copy
from scipy.optimize import leastsq
import scipy 

import logging
```

```
import pickle
def save_file(name, data):
    with open(name, 'wb') as handle:
        pickle.dump(data, handle, protocol=pickle.HIGHEST_PROTOCOL)

def load_file(name):
    with open(name, 'rb') as handle:
        return pickle.load(handle)
```

```
def plot_contrast_scan(scan, xlabel = 'frequency [Hz]', figsize = (10,6), marker = 'o-'):
    scan = np.array(scan)

    x_data = scan[:, 0]
    y_data = scan[:, 1]

    plt.figure(figsize=figsize)
    plt.plot(x_data, y_data, marker, label='Data')

    plt.xlabel(xlabel)
```

```
# some fitting functions

def lorentzian( x, center, amplitude, width ):
    return amplitude * width**2 / ( width**2 + ( x - center )**2)

def multi_lorentz( x, *params ):
    off = params[0]
    paramsRest = params[1:]
    assert not ( len( paramsRest ) % 3 )
    return off + sum( [ lorentzian( x, *paramsRest[ i : i+3 ] ) for i in range( 0, len( paramsRest ), 3 ) ] )

def _2_lorentz_fixed_peak_diff(x, *params):
        offset = params[0]
        return offset + lorentzian(x, params[1], params[2], params[3]) + lorentzian(x, params[1] + params[4], params[5], params[6])

    
def _3_lorentz_same_amp_and_width(x, *params):
    output = params[0]
    output += lorentzian(x, params[1], params[2], params[3])
    output += lorentzian(x, params[4], params[2], params[3])
    output += lorentzian(x, params[5], params[2], params[3])
    return output

    
def res_multi_lorentz(xData, yData, *params):
    diff = [ multi_lorentz( x, *params ) - y for x, y in zip( xData, yData ) ]
    return diff
```

```
#more fitting stuff

def get_double_pars(p_opt, p_covariance):
    p_errors = np.sqrt(np.diag(p_covariance))

    offset = p_opt[0]
    offset_err = p_errors[0]

    pars_1 = p_opt[1:4]
    errs_1 = p_errors[1:4]
    pars_2 = p_opt[4:7]
    errs_2 = p_errors[4:7]
    
    mean_width  =  np.mean([pars_1[2], pars_2[2]])
    
    return offset, pars_1, pars_2, errs_1, errs_2, mean_width

def fit_double_lorentz(x, y, amp1 = 3, amp2 = 3, cen1 = 2865, cen2 = 2875, wid1 = 10, wid2 = 10, fixed_delta = None):

    params = [0, cen1, amp1, wid1, cen2, amp2, wid2]
    bounds = (0, np.inf)
    
    fit_function = multi_lorentz
    
    if fixed_delta is not None:
        params[4] = fixed_delta
        bounds = (len(params)*[0], len(params)*[np.inf])
        bounds[0][4] = params[4]-1e-10
        bounds[1][4] = params[4]+1e-10
        fit_function = _2_lorentz_fixed_peak_diff
        
    p_opt, p_cov = scipy.optimize.curve_fit(fit_function, x, y, 
                                            p0=params, 
                                            maxfev = 10000, 
                                            bounds = bounds)
    return p_opt, p_cov

# def get_triple_pars(p_opt, p_covariance):
#     p_errors = np.sqrt(np.diag(p_covariance))

#     offset = p_opt[0]
    
#     pars_1 = p_opt[1:4]
#     errs_1 = p_errors[1:4]
#     pars_2 = p_opt[4:7]
#     errs_2 = p_errors[4:7]
#     pars_3 = p_opt[7:10]
#     errs_3 = p_errors[7:10]
    
#     mean_width  =  np.mean([pars_1[2], pars_2[2], pars_3[2]])
    
#     return offset, pars_1, pars_2, errs_1, errs_2, pars_3, errs_3, mean_width

def fit_triple_lorentz(x, y, amp1 = 1, cen1 = 2778, cen2 = 2782, cen3 = 2786, wid1 = 10):

    params = [0, cen1, amp1, wid1, cen2, cen3]
    bounds = (len(params)*[-np.inf], len(params)*[np.inf])
    
    bounds[0][1], bounds[1][1] = 2765, 2800
    bounds[0][4], bounds[1][4] = 2765, 2800
    bounds[0][5], bounds[1][5] = 2765, 2800
    
    bounds[0][2], bounds[1][2] = 0, 8
    bounds[0][3], bounds[1][3] = 0, 10


    p_opt, p_cov = scipy.optimize.curve_fit(_3_lorentz_same_amp_and_width, x, y, 
                                            p0=params, 
                                            maxfev = 10000, 
                                            bounds = bounds)
    return p_opt, p_cov
```

```
def fit_scans(line_widths, fixed_delta = None):

    for a_pow, res in line_widths.items():
        print(a_pow)
      
        scan_data = res['scan']
        
        
        xData = scan_data[:, 0]*1e-6 #in MHz
        yData = scan_data[:, 1]

        #drop nans from the data
        xData = xData[~np.isnan(yData)]
        yData = yData[~np.isnan(yData)]

        yData = 1 - yData
        yData = yData*100
    
        optimized_p, cov_p = fit_triple_lorentz(xData, yData)

        p_errs = np.sqrt(np.diag(cov_p))
        offset = optimized_p[0]
        mean_width = optimized_p[3]
        line_width_sigma = p_errs[3]
        print(optimized_p)
        
        line_widths[a_pow].update({'p_opt': optimized_p,
                              'p_cov':cov_p,
                              'mean_width':mean_width,
                              'mean_width_sigma':line_width_sigma,
                              'x':xData,
                              'y':yData,
                              'scan':scan_data,
                              'fixed_delta':fixed_delta})
        
    return line_widths


def plot_spectrum_and_accumulate_line_widths(line_widths):
    rf_power_line_width = []

    for a_pow, res in line_widths.items():
        fixed_delta = res.get('fixed_delta', None)
        opt_p = copy.deepcopy(res['p_opt'])
        if fixed_delta is not None:
            raise NotImplementedError("not yet supported")
        plot_fit(res['x'], res['y'], opt_p)
        plt.title(f'RF Power = {a_pow}, Line Width = {res["mean_width"]:0.2f} MHz')
        plt.xlabel('frequency [MHz]')
        plt.ylabel('PL loss [percent]')
        rf_power_line_width.append([a_pow, res['mean_width'], res['mean_width_sigma']])

    return rf_power_line_width
```

```
def plot_fit(x, y, p_opt):
    plt.figure(figsize=(10, 6))

    plt.plot(x, y, 'o-', label='Data')
    plt.plot(x, _3_lorentz_same_amp_and_width(x, *p_opt), 'k--', label='Fit')
    plt.legend()
```

# Confocal Scan
Either run a scan here in the notebook, or use qt3scan and save. qt3scan was used and we load the scan here.

```
scan_file = 'large_scan_x0t80_y0t80.npy'
confocal_scan = np.load(scan_file)
```

```
plt.figure(figsize=(10,10))
plt.imshow(confocal_scan, cmap='Greys_r', extent = [0,80,57,0])
```

```
# selected position at (x = 60, y = 10)  Approximately 35 microns below the surface
```

```
save_data_name = 'rf_power_broadening_ppmsample_w_B_ext_cwodmr_4ms_single_orientation.oct26.2022.pickle'

line_widths_4ms_single_split = load_file(save_data_name)
```

```
sorted(line_widths_4ms_single_split.keys(),reverse=True)
```

[-5, -10, -15, -20, -22, -25, -28, -30, -32, -35, -38]

```
line_widths_4ms_single_split = {k:v for k,v in line_widths_4ms_single_split.items() if k != -15}
```

```
sorted(line_widths_4ms_single_split.keys(),reverse=True)
```

[-5, -10, -20, -22, -25, -28, -30, -32, -35, -38]

```
for a_pow in sorted(line_widths_4ms_single_split.keys(),reverse=True):
    res = line_widths_4ms_single_split[a_pow]
    if a_pow != -15:
        plot_contrast_scan(res['scan'],  figsize = (8,5), marker = '.-')
        plt.title(f'RF power: {a_pow}')
```

```
scans_with_fit_results = fit_scans(line_widths_4ms_single_split)
```

-5
[3.35378578e-01 2.78569507e+03 2.03386760e+00 5.42052765e+00
 2.78064034e+03 2.77840184e+03]
-10
[6.30108054e-01 2.78506990e+03 2.00734167e+00 4.67049947e+00
 2.78096718e+03 2.77824994e+03]
-25
[3.43984881e-02 2.78145068e+03 1.61675381e+00 1.26248532e+00
 2.78363999e+03 2.77915360e+03]
-20
[-6.96954545e-02  2.78157918e+03  1.60441657e+00  2.48273108e+00
  2.78385325e+03  2.77930208e+03]
-22
[3.97438403e-03 2.78152640e+03 1.60555526e+00 1.97414335e+00
 2.78374458e+03 2.77918042e+03]
-28
[4.95799971e-02 2.78359083e+03 1.62938157e+00 8.85093161e-01
 2.77913554e+03 2.78138578e+03]
-30
[4.31721819e-02 2.78137230e+03 1.58010492e+00 7.21706981e-01
 2.77914126e+03 2.78354917e+03]
-32
[4.15623105e-02 2.78136399e+03 1.47821269e+00 6.18433046e-01
 2.77919399e+03 2.78352680e+03]
-35
[3.47642249e-02 2.78137752e+03 1.29238113e+00 5.08556258e-01
 2.78353694e+03 2.77918934e+03]
-38
[2.55322122e-02 2.77918873e+03 1.16600488e+00 4.16653953e-01
 2.78354374e+03 2.78137820e+03]

```
scans_with_fit_results[-5].keys()
```

dict_keys(['scan', 'experiment_conditions', 'p_opt', 'p_cov', 'mean_width', 'mean_width_sigma', 'x', 'y', 'fixed_delta'])

```
for a_pow, res in scans_with_fit_results.items():
    print(res['p_opt'])
```

[3.35378578e-01 2.78569507e+03 2.03386760e+00 5.42052765e+00
 2.78064034e+03 2.77840184e+03]
[6.30108054e-01 2.78506990e+03 2.00734167e+00 4.67049947e+00
 2.78096718e+03 2.77824994e+03]
[3.43984881e-02 2.78145068e+03 1.61675381e+00 1.26248532e+00
 2.78363999e+03 2.77915360e+03]
[-6.96954545e-02  2.78157918e+03  1.60441657e+00  2.48273108e+00
  2.78385325e+03  2.77930208e+03]
[3.97438403e-03 2.78152640e+03 1.60555526e+00 1.97414335e+00
 2.78374458e+03 2.77918042e+03]
[4.95799971e-02 2.78359083e+03 1.62938157e+00 8.85093161e-01
 2.77913554e+03 2.78138578e+03]
[4.31721819e-02 2.78137230e+03 1.58010492e+00 7.21706981e-01
 2.77914126e+03 2.78354917e+03]
[4.15623105e-02 2.78136399e+03 1.47821269e+00 6.18433046e-01
 2.77919399e+03 2.78352680e+03]
[3.47642249e-02 2.78137752e+03 1.29238113e+00 5.08556258e-01
 2.78353694e+03 2.77918934e+03]
[2.55322122e-02 2.77918873e+03 1.16600488e+00 4.16653953e-01
 2.78354374e+03 2.78137820e+03]

```
rf_power_broadening = plot_spectrum_and_accumulate_line_widths(scans_with_fit_results)
```

```

```

```

```

```
plt.figure(figsize=(10,10))
rf_power_broadening = np.array(rf_power_broadening)

#drop the last measurement as the data quality is very poor
#should add error bars to the estimated line widths
plt.errorbar(rf_power_broadening[:-1, 0], rf_power_broadening[:-1, 1], rf_power_broadening[:-1, 2],
             fmt = 'o', capsize = 4, label='Data')
plt.xlabel('rf power [db mW]')
plt.ylabel('linewidth [MHz]')
plt.ylim(0, max(rf_power_broadening[:-1, 1])*1.25)
```

(0.0, 6.775659561001372)

```

```

```

```

File: oct26-rf-power-broadening-cwodmr/.ipynb_checkpoints/rf_power_broadening-post-data-analysis_w_cwodmr-v2-checkpoint.ipynb
# RF Power Broadening in PPM Sample - Post Analysis


  * Oct 26 2022
  * CWODMR
  * -35 micron from surface
  * 39 microW laser
  * $T_{2}^{*} \approx 2.38 (5) \mu s$ 


The following demonstrates the broadening of spectral lines in the electronic states of an NV^-1 center in diamond, caused by increasing RF magnetic field power, which controls the transition betweent the ground and excited spin states. 

In the ppm sample used here, two RF-induced resonances were observed about the expected central zero-field split of 2.87 GHz. The double-peak was found for all values of RF power tested. 

This approach uses CW ODMR to measure the reduction in PL as a function of RF frequency and power. For each frequency scan at a particular power, a triple lorentzian was fit to the data and the width of the lorenztians were estimated. 
By varying the RF power, a clear trend of increased line width with increased power was observed.
Extrapolation to zero RF power suggests a minimum line width of 0.42(1) MHz, which corresponds to a driven decoherence time of $T_{2}^{*} \approx 2.38(5) \mu s$  for this sample.

```
%load_ext autoreload
%autoreload 2
```

```
import numpy as np
import matplotlib.pyplot as plt
import time
from scipy import optimize
import copy
from scipy.optimize import leastsq
import scipy 

import logging
```

```
import pickle
def save_file(name, data):
    with open(name, 'wb') as handle:
        pickle.dump(data, handle, protocol=pickle.HIGHEST_PROTOCOL)

def load_file(name):
    with open(name, 'rb') as handle:
        return pickle.load(handle)
```

```
def plot_contrast_scan(scan, xlabel = 'frequency [Hz]', figsize = (10,6), marker = 'o-'):
    scan = np.array(scan)

    x_data = scan[:, 0]
    y_data = scan[:, 1]

    plt.figure(figsize=figsize)
    plt.plot(x_data, y_data, marker, label='Data')

    plt.xlabel(xlabel)
```

```
# some fitting functions

def lorentzian( x, center, amplitude, width ):
    return amplitude * width**2 / ( width**2 + ( x - center )**2)

def multi_lorentz( x, *params ):
    off = params[0]
    paramsRest = params[1:]
    assert not ( len( paramsRest ) % 3 )
    return off + sum( [ lorentzian( x, *paramsRest[ i : i+3 ] ) for i in range( 0, len( paramsRest ), 3 ) ] )

def _2_lorentz_fixed_peak_diff(x, *params):
        offset = params[0]
        return offset + lorentzian(x, params[1], params[2], params[3]) + lorentzian(x, params[1] + params[4], params[5], params[6])

    
def _3_lorentz_same_amp_and_width(x, *params):
    output = params[0]
    output += lorentzian(x, params[1], params[2], params[3])
    output += lorentzian(x, params[4], params[2], params[3])
    output += lorentzian(x, params[5], params[2], params[3])
    return output

    
def res_multi_lorentz(xData, yData, *params):
    diff = [ multi_lorentz( x, *params ) - y for x, y in zip( xData, yData ) ]
    return diff
```

```
#more fitting stuff

def get_double_pars(p_opt, p_covariance):
    p_errors = np.sqrt(np.diag(p_covariance))

    offset = p_opt[0]
    offset_err = p_errors[0]

    pars_1 = p_opt[1:4]
    errs_1 = p_errors[1:4]
    pars_2 = p_opt[4:7]
    errs_2 = p_errors[4:7]
    
    mean_width  =  np.mean([pars_1[2], pars_2[2]])
    
    return offset, pars_1, pars_2, errs_1, errs_2, mean_width

def fit_double_lorentz(x, y, amp1 = 3, amp2 = 3, cen1 = 2865, cen2 = 2875, wid1 = 10, wid2 = 10, fixed_delta = None):

    params = [0, cen1, amp1, wid1, cen2, amp2, wid2]
    bounds = (0, np.inf)
    
    fit_function = multi_lorentz
    
    if fixed_delta is not None:
        params[4] = fixed_delta
        bounds = (len(params)*[0], len(params)*[np.inf])
        bounds[0][4] = params[4]-1e-10
        bounds[1][4] = params[4]+1e-10
        fit_function = _2_lorentz_fixed_peak_diff
        
    p_opt, p_cov = scipy.optimize.curve_fit(fit_function, x, y, 
                                            p0=params, 
                                            maxfev = 10000, 
                                            bounds = bounds)
    return p_opt, p_cov

# def get_triple_pars(p_opt, p_covariance):
#     p_errors = np.sqrt(np.diag(p_covariance))

#     offset = p_opt[0]
    
#     pars_1 = p_opt[1:4]
#     errs_1 = p_errors[1:4]
#     pars_2 = p_opt[4:7]
#     errs_2 = p_errors[4:7]
#     pars_3 = p_opt[7:10]
#     errs_3 = p_errors[7:10]
    
#     mean_width  =  np.mean([pars_1[2], pars_2[2], pars_3[2]])
    
#     return offset, pars_1, pars_2, errs_1, errs_2, pars_3, errs_3, mean_width

def fit_triple_lorentz(x, y, amp1 = 1, cen1 = 2778, cen2 = 2782, cen3 = 2786, wid1 = 10):

    params = [0, cen1, amp1, wid1, cen2, cen3]
    bounds = (len(params)*[-np.inf], len(params)*[np.inf])
    
    bounds[0][1], bounds[1][1] = 2765, 2800
    bounds[0][4], bounds[1][4] = 2765, 2800
    bounds[0][5], bounds[1][5] = 2765, 2800
    
    bounds[0][2], bounds[1][2] = -20, 20
    bounds[0][3], bounds[1][3] = -20, 20


    p_opt, p_cov = scipy.optimize.curve_fit(_3_lorentz_same_amp_and_width, x, y, 
                                            p0=params, 
                                            maxfev = 10000, 
                                            bounds = bounds)
    return p_opt, p_cov
```

```
def fit_scans(line_widths, fixed_delta = None, convert_to_percent_PL_loss = False):

    for a_pow, res in line_widths.items():
        print(a_pow)
      
        scan_data = res['scan']
        
        
        xData = scan_data[:, 0]*1e-6 #in MHz
        yData = scan_data[:, 1]

        #drop nans from the data
        xData = xData[~np.isnan(yData)]
        yData = yData[~np.isnan(yData)]

        if convert_to_percent_PL_loss:
            yData = 1 - yData
            yData = yData*100
    
        optimized_p, cov_p = fit_triple_lorentz(xData, yData)

        p_errs = np.sqrt(np.diag(cov_p))
        offset = optimized_p[0]
        mean_width = optimized_p[3]
        line_width_sigma = p_errs[3]
        print(optimized_p)
        
        line_widths[a_pow].update({'p_opt': optimized_p,
                              'p_cov':cov_p,
                              'mean_width':mean_width,
                              'mean_width_sigma':line_width_sigma,
                              'x':xData,
                              'y':yData,
                              'scan':scan_data,
                              'fixed_delta':fixed_delta})
        
    return line_widths


def plot_spectrum_and_accumulate_line_widths(line_widths, ylabel = 'PL loss [percent]', save_figs = False):
    rf_power_line_width = []

    for a_pow, res in line_widths.items():
        fixed_delta = res.get('fixed_delta', None)
        opt_p = copy.deepcopy(res['p_opt'])
        if fixed_delta is not None:
            raise NotImplementedError("not yet supported")
        plot_fit(res['x'], res['y'], opt_p)
        plt.title(f'RF Power = {a_pow}, Line Width = {res["mean_width"]:0.2f} MHz')
        plt.xlabel('frequency [MHz]')
        plt.ylabel(ylabel)
        rf_power_line_width.append([a_pow, res['mean_width'], res['mean_width_sigma']])
        
        if save_figs:
            plt.savefig(f'nv_hyperfine_splitting_power{str(a_pow).replace("-","m")}.svg', transparent=True)

    return rf_power_line_width
```

```
def plot_fit(x, y, p_opt):
    plt.figure(figsize=(10, 6))

    plt.plot(x, y, 'o-', label='Data')
    plt.plot(x, _3_lorentz_same_amp_and_width(x, *p_opt), 'k--', label='Fit')
    plt.legend()
```

# Confocal Scan

```
scan_file = 'large_scan_x0t80_y0t80.npy'
confocal_scan = np.load(scan_file)
```

```
plt.figure(figsize=(10,10))
plt.imshow(confocal_scan, cmap='Greys_r', extent = [0,80,57,0])
```

```
# selected position at (x = 60, y = 10)  Approximately 35 microns below the surface
```

```
save_data_name = 'rf_power_broadening_ppmsample_w_B_ext_cwodmr_4ms_single_orientation.oct26.2022.pickle'

line_widths_4ms_single_split = load_file(save_data_name)
```

```
sorted(line_widths_4ms_single_split.keys(),reverse=True)
```

[-5, -10, -15, -20, -22, -25, -28, -30, -32, -35, -38]

```
line_widths_4ms_single_split = {k:v for k,v in line_widths_4ms_single_split.items() if k != -15}
```

```
sorted(line_widths_4ms_single_split.keys(),reverse=True)
```

[-5, -10, -20, -22, -25, -28, -30, -32, -35, -38]

```
for a_pow in sorted(line_widths_4ms_single_split.keys(),reverse=True):
    res = line_widths_4ms_single_split[a_pow]
    if a_pow != -15:
        plot_contrast_scan(res['scan'],  figsize = (8,5), marker = '.-')
        plt.title(f'RF power: {a_pow}')
```

```
scans_with_fit_results = fit_scans(line_widths_4ms_single_split, convert_to_percent_PL_loss=False)
```

-5
[ 9.96646257e-01  2.78064032e+03 -2.03386570e-02  5.42054673e+00
  2.77840186e+03  2.78569507e+03]
-10
[ 9.93698799e-01  2.78096720e+03 -2.00734963e-02  4.67044326e+00
  2.77824991e+03  2.78506991e+03]
-25
[ 9.99656019e-01  2.78145069e+03 -1.61675179e-02  1.26248808e+00
  2.78363999e+03  2.77915360e+03]
-20
[ 1.00069695e+00  2.78157918e+03 -1.60441454e-02  2.48273428e+00
  2.78385324e+03  2.77930208e+03]
-22
[ 9.99960253e-01  2.78152640e+03 -1.60555625e-02  1.97414106e+00
  2.78374458e+03  2.77918042e+03]
-28
[ 9.99504202e-01  2.77913554e+03 -1.62938040e-02  8.85094240e-01
  2.78359083e+03  2.78138578e+03]
-30
[ 9.99568275e-01  2.77914126e+03 -1.58010798e-02  7.21704687e-01
  2.78137230e+03  2.78354917e+03]
-32
[ 9.99584373e-01  2.77919400e+03 -1.47821637e-02  6.18430444e-01
  2.78136399e+03  2.78352680e+03]
-35
[ 9.99652357e-01  2.78353694e+03 -1.29238207e-02  5.08555747e-01
  2.77918934e+03  2.78137752e+03]
-38
[ 9.99744677e-01  2.77918873e+03 -1.16600627e-02  4.16653062e-01
  2.78137820e+03  2.78354373e+03]

```
scans_with_fit_results[-5].keys()
```

dict_keys(['scan', 'experiment_conditions', 'p_opt', 'p_cov', 'mean_width', 'mean_width_sigma', 'x', 'y', 'fixed_delta'])

```
for a_pow, res in scans_with_fit_results.items():
    print(res['p_opt'])
```

[ 9.96646257e-01  2.78064032e+03 -2.03386570e-02  5.42054673e+00
  2.77840186e+03  2.78569507e+03]
[ 9.93698799e-01  2.78096720e+03 -2.00734963e-02  4.67044326e+00
  2.77824991e+03  2.78506991e+03]
[ 9.99656019e-01  2.78145069e+03 -1.61675179e-02  1.26248808e+00
  2.78363999e+03  2.77915360e+03]
[ 1.00069695e+00  2.78157918e+03 -1.60441454e-02  2.48273428e+00
  2.78385324e+03  2.77930208e+03]
[ 9.99960253e-01  2.78152640e+03 -1.60555625e-02  1.97414106e+00
  2.78374458e+03  2.77918042e+03]
[ 9.99504202e-01  2.77913554e+03 -1.62938040e-02  8.85094240e-01
  2.78359083e+03  2.78138578e+03]
[ 9.99568275e-01  2.77914126e+03 -1.58010798e-02  7.21704687e-01
  2.78137230e+03  2.78354917e+03]
[ 9.99584373e-01  2.77919400e+03 -1.47821637e-02  6.18430444e-01
  2.78136399e+03  2.78352680e+03]
[ 9.99652357e-01  2.78353694e+03 -1.29238207e-02  5.08555747e-01
  2.77918934e+03  2.78137752e+03]
[ 9.99744677e-01  2.77918873e+03 -1.16600627e-02  4.16653062e-01
  2.78137820e+03  2.78354373e+03]

```
rf_power_broadening = plot_spectrum_and_accumulate_line_widths(scans_with_fit_results, ylabel = 'Contrast', 
                                                               save_figs=True)
```

```
rf_power_broadening = np.array(rf_power_broadening)
```

```
rf_power_broadening[:,0] = 10**( (rf_power_broadening[:,0] + 42)/10)
```

```
plt.figure(figsize=(10,10))

#drop the last measurement as the data quality is very poor
#should add error bars to the estimated line widths
plt.errorbar(rf_power_broadening[:, 0], rf_power_broadening[:, 1], rf_power_broadening[:, 2],
             fmt = 'o', capsize = 4, label='Data')
plt.xlabel('rf power mW')
plt.ylabel('linewidth [MHz]')
plt.xscale('log')

plt.yscale('log')
plt.ylim(0, max(rf_power_broadening[:, 1])*1.25)
```

/var/folders/l9/q8bwmlqs3p7djy25b4hqkbp40000gn/T/ipykernel_92587/2349028099.py:12: UserWarning: Attempt to set non-positive ylim on a log-scaled axis will be ignored.
  plt.ylim(0, max(rf_power_broadening[:, 1])*1.25)

(0.354195293306645, 6.775683408370465)

```
rf_power_broadening
```

array([[5.01187234e+03, 5.42054673e+00, 2.74370603e-01],
       [1.58489319e+03, 4.67044326e+00, 1.54658480e-01],
       [5.01187234e+01, 1.26248808e+00, 2.79370903e-02],
       [1.58489319e+02, 2.48273428e+00, 7.04809450e-02],
       [1.00000000e+02, 1.97414106e+00, 4.78438778e-02],
       [2.51188643e+01, 8.85094240e-01, 1.77470792e-02],
       [1.58489319e+01, 7.21704687e-01, 1.35230864e-02],
       [1.00000000e+01, 6.18430444e-01, 1.42628058e-02],
       [5.01187234e+00, 5.08555747e-01, 1.27132980e-02],
       [2.51188643e+00, 4.16653062e-01, 1.23723641e-02]])

```

```
